Repository: htang7415/Uncertianty_quantification_Polymer_informatics

Data sorce: PoLyInfo

https://polymer.nims.go.jp/

File: data/Tg/polymer_type/Polyesters_thioesters.csv (part 1 of 4)
ID,Smiles,Tg,Polymer type
P070136.mol,*OC(=O)CCCCCCCC(=O)OCCOCC*,-71.0,"Polyoxides/ethers/acetals, Polyesters/thioesters"
P070137.mol,*OC(=O)CCCCCCCCC(=O)OCCOCC*,-74.5,"Polyoxides/ethers/acetals, Polyesters/thioesters"
P070140.mol,*c1oc(cc1)C(=O)OCCOC(=O)*,85.56,"Polyoxides/ethers/acetals, Polyesters/thioesters"
P070141.mol,*OC(COCC(OC(=O)c1c(cccc1)C(=O)*)C)C,25.0,"Polyoxides/ethers/acetals, Polyesters/thioesters"
P070142.mol,*OC(=O)c1cc(ccc1)C(=O)OCCOCC*,16.0,"Polyoxides/ethers/acetals, Polyesters/thioesters"
P070143.mol,*Oc1ccc(cc1)C(=O)OCC*,77.67,"Polyoxides/ethers/acetals, Polyesters/thioesters"
P070158.mol,*Oc1ccc(cc1)C(=O)OCCOC(=O)c1ccc(cc1)*,74.0,"Polyoxides/ethers/acetals, Polyesters/thioesters"
P070163.mol,*Oc1ccc(cc1)C(=O)OCCOC(=O)c1ccc(cc1)OCCCC*,53.0,"Polyoxides/ethers/acetals, Polyesters/thioesters"
P070167.mol,*Oc1ccc(cc1)C(=O)OCCCCCOC(=O)c1ccc(cc1)*,26.0,"Polyoxides/ethers/acetals, Polyesters/thioesters"
P070168.mol,*Oc1ccc(cc1)C(=O)OCCCCCCOC(=O)c1ccc(cc1)*,15.0,"Polyoxides/ethers/acetals, Polyesters/thioesters"
P070319.mol,*OC(=O)c1c(cccc1)C(=O)OCCOCC*,-50.0,"Polyoxides/ethers/acetals, Polyesters/thioesters"
P070323.mol,*OC(=O)C(=O)OCCOCC*,-28.0,"Polyoxides/ethers/acetals, Polyesters/thioesters"
P070324.mol,*OC(=O)CC(=O)OCCOCC*,-41.5,"Polyoxides/ethers/acetals, Polyesters/thioesters"
P070325.mol,*OC(=O)C(C(=O)OCCOCC*)C,-29.0,"Polyoxides/ethers/acetals, Polyesters/thioesters"
P070326.mol,*OC(=O)C(C(=O)OCCOCC*)CCC,-38.0,"Polyoxides/ethers/acetals, Polyesters/thioesters"
P070327.mol,*OC(=O)C(C(=O)OCCOCC*)CCCCC,-47.0,"Polyoxides/ethers/acetals, Polyesters/thioesters"
P070328.mol,*OC(=O)C(C(=O)OCCOCC*)CCCCCCC,-58.0,"Polyoxides/ethers/acetals, Polyesters/thioesters"
P070329.mol,*OC(=O)C(C(=O)OCCOCC*)CCCCCCCCC,-59.0,"Polyoxides/ethers/acetals, Polyesters/thioesters"
P070330.mol,*OC(=O)CCC(=O)OCCOCC*,-41.51,"Polyoxides/ethers/acetals, Polyesters/thioesters"
P070331.mol,*OC(=O)CCCC(=O)OCCOCC*,-55.0,"Polyoxides/ethers/acetals, Polyesters/thioesters"
P070332.mol,*OC(=O)CCCCC(=O)OCCOCC*,-54.67,"Polyoxides/ethers/acetals, Polyesters/thioesters"
P070333.mol,*OC(=O)CCCCCC(=O)OCCOCC*,-59.67,"Polyoxides/ethers/acetals, Polyesters/thioesters"
P070334.mol,*OC(=O)CCCCCCC(=O)OCCOCC*,-66.0,"Polyoxides/ethers/acetals, Polyesters/thioesters"
P070335.mol,*OC(=O)CCCCCCCCCCCCCCCCC(=O)OCCOCC*,-68.0,"Polyoxides/ethers/acetals, Polyesters/thioesters"
P070337.mol,*OC(=O)c1ccc(cc1)C(c1ccc(cc1)C(=O)OCC*)(CC)C,94.0,Polyesters/thioesters
P070433.mol,*Oc1ccc(cc1)C(=O)OCCCOC(=O)c1ccc(cc1)*,57.0,"Polyoxides/ethers/acetals, Polyesters/thioesters"
P070434.mol,*Oc1ccc(cc1)C(=O)OCCCCOC(=O)c1ccc(cc1)*,38.0,"Polyoxides/ethers/acetals, Polyesters/thioesters"
P070460.mol,*c1oc(nn1)c1ccc(cc1)C1(c2c(C(=O)O1)cccc2)c1ccc(cc1)*,370.0,"Polyoxides/ethers/acetals, Polyesters/thioesters, Polyimines"
P070538.mol,*OC(=O)CCCCCC(=O)OCCOCCOCC*,-54.0,"Polyoxides/ethers/acetals, Polyesters/thioesters"
P070561.mol,*OC(=O)COCC*,-13.81,"Polyoxides/ethers/acetals, Polyesters/thioesters"
P070562.mol,*C1OCC(CO1)(COC(=O)CCCCCCC*)C,-26.0,"Polyoxides/ethers/acetals, Polyesters/thioesters"
P070563.mol,*C1OC(CO1)CCCCOC(=O)CCCCCCC*,-44.0,"Polyoxides/ethers/acetals, Polyesters/thioesters"
P070567.mol,*OC(=O)c1ccc(cc1)c1ccc(cc1)C(=O)OCCOCC*,53.5,"Polyoxides/ethers/acetals, Polyesters/thioesters"
P070572.mol,*OC(=O)c1ccc(cc1)C(=O)OCCOCC*,12.58,"Polyoxides/ethers/acetals, Polyesters/thioesters"
P070623.mol,*OC(COC(=O)c1cc(ccc1)C(C(C(c1cc(ccc1)C(=O)OCC(*)(F)F)(F)F)(F)F)(F)F)(F)F,30.0,"Polyoxides/ethers/acetals, Polyesters/thioesters"
P070624.mol,*OC(COC(=O)c1cc(ccc1)C(=O)OCC(*)(F)F)(F)F,28.0,"Polyoxides/ethers/acetals, Polyesters/thioesters"
P070625.mol,*OC(COC(=O)c1cc(cc(c1)OCCCCC)C(=O)OCC(*)(F)F)(F)F,14.0,"Polyoxides/ethers/acetals, Polyesters/thioesters"
P070626.mol,*Oc1cc(ccc1)C(=O)OCC(C(C(COC(=O)c1cc(ccc1)*)(F)F)(F)F)(F)F,20.0,"Polyoxides/ethers/acetals, Polyesters/thioesters"
P070627.mol,*Oc1ccc(cc1)Oc1ccc(cc1)OC(=O)c1cc(ccc1)C(=O)*,164.5,"Polyoxides/ethers/acetals, Polyesters/thioesters"
P070628.mol,*Oc1ccc(cc1)Oc1ccc(cc1)OC(=O)c1cc(cc(c1)OCCCCC)C(=O)*,126.0,"Polyoxides/ethers/acetals, Polyesters/thioesters"
P070648.mol,*C1OCC2(CO1)COC(OC2)CCCCCCCC(=O)OCCOC(=O)CCCCCCC*,0.0,"Polyoxides/ethers/acetals, Polyesters/thioesters"
P070686.mol,*OC(=O)c1ccc(cc1)c1ccc(cc1)C(=O)OCCCOCCC*,16.25,"Polyoxides/ethers/acetals, Polyesters/thioesters"
P074254.mol,*Oc1ccc(cc1)OC(=O)c1ccc(cc1)OCCOCCOCCOc1ccc(cc1)C(=O)Oc1ccc(cc1)OCCCCCCCCCC*,64.0,"Polyoxides/ethers/acetals, Polyesters/thioesters"
P074381.mol,*Oc1c(cc(cc1)OC(=O)c1ccc(cc1)OCCCCCCCCOc1ccc(cc1)C(=O)*)C(=O)CC,70.0,"Polyoxides/ethers/acetals, Polyesters/thioesters"
P079048.mol,*c1ccc2C3(OC(=O)c4ccccc34)c3c(Oc2c1)cc(cc3)OC(=O)c1cc(ccc1)C(=O)O*,276.0,"Polyoxides/ethers/acetals, Polyesters/thioesters"
P080133.mol,*C1(NCC(NC1)(C(=O)OCC(CSCC(COC(=O)*)(C)C)(C)C)C)C,40.0,"Polysulfides, Polyesters/thioesters, Polyimines"
P084392.mol,*Oc1c(cc(cc1)OC(=O)c1ccc(cc1)Sc1cc(ccc1)OC(=O)c1ccc(cc1)C(=O)Oc1cc(ccc1)Sc1ccc(cc1)C(=O)*)C,135.0,"Polysulfides, Polyesters/thioesters"
P084393.mol,*Oc1c(cc(cc1)OC(=O)c1cc(ccc1)Sc1ccc(cc1)OC(=O)c1ccc(cc1)C(=O)Oc1ccc(cc1)Sc1cc(ccc1)C(=O)*)C,106.5,"Polysulfides, Polyesters/thioesters"
P084394.mol,*Oc1c(cc(cc1)OC(=O)c1cc(ccc1)Sc1ccc(cc1)OC(=O)c1ccc(cc1)C(=O)Oc1ccc(cc1)Sc1cc(ccc1)C(=O)*)c1ccccc1,128.0,"Polysulfides, Polyesters/thioesters"
P090003.mol,*OC(=O)CCC(=O)OCC*,-11.33,Polyesters/thioesters
P090004.mol,*OC(=O)CCC(=O)OCCC*,-34.42,Polyesters/thioesters
P090005.mol,*OC(=O)CCC(=O)OCCCC*,-22.65,Polyesters/thioesters
P090007.mol,*OC(=O)CCCC(=O)OCCC*,-33.67,Polyesters/thioesters
P090009.mol,*OC(=O)CCCCC(=O)OCC*,-61.91,Polyesters/thioesters
P090010.mol,*OC(=O)CCCCC(=O)OCCC*,-52.17,Polyesters/thioesters
P090011.mol,*OC(=O)CCCCC(=O)OCCCCCCCCCC*,-68.0,Polyesters/thioesters
P090014.mol,*OC(=O)CCCCCCC(=O)OCCC*,-58.75,Polyesters/thioesters
P090015.mol,*OC(=O)CCCCCCC(=O)OCCCCCCCCCC*,-22.0,Polyesters/thioesters
P090016.mol,*OC(=O)CCCCCCCC(=O)OCC*,-45.0,Polyesters/thioesters
P090020.mol,*OC(=O)CCCCCCCCC(=O)OCC*,-37.16,Polyesters/thioesters
P090022.mol,*OC(=O)CCCCCCCCC(=O)OCCCC*,-64.4,Polyesters/thioesters
P090023.mol,*OC(=O)CCCCCCCCC(=O)OCCCCCC*,-50.0,Polyesters/thioesters
P090025.mol,*OC(=O)CCCCCCCCC(=O)OCCCCCCCCCC*,-53.0,Polyesters/thioesters
P090027.mol,*OC(=O)c1ccc(cc1)C(=O)OCC*,77.74,Polyesters/thioesters
P090028.mol,*OC(=O)c1cc(ccc1)C(=O)OCC*,56.5,Polyesters/thioesters
P090029.mol,*OC(=O)c1ccc(cc1)C(=O)OCCCC*,45.52,Polyesters/thioesters
P090030.mol,*OC(=O)c1cc(ccc1)C(=O)OCCCC*,19.1,Polyesters/thioesters
P090031.mol,*OC(=O)c1ccc(cc1)C(=O)OCCCCC*,20.39,Polyesters/thioesters
P090032.mol,*OC(=O)c1ccc(cc1)C(=O)OCCCCCC*,17.08,Polyesters/thioesters
P090033.mol,*OC(=O)c1ccc(cc1)C(=O)OCCCCCCCCCC*,5.33,Polyesters/thioesters
P090034.mol,*OC(=O)c1ccc(cc1)C(=O)OCC1CCC(CC1)C*,83.89,Polyesters/thioesters
P090037.mol,*Oc1c(cc(cc1Cl)C(c1cc(c(c(c1)Cl)OC(=O)CCCCC(=O)*)Cl)(C)C)Cl,100.0,Polyesters/thioesters
P090038.mol,*Oc1ccc(cc1)C(c1ccc(cc1)OC(=O)C1CCC(CC1)C(=O)*)(C)C,150.0,Polyesters/thioesters
P090039.mol,*Oc1ccc(cc1)C(c1ccc(cc1)OC(=O)c1ccc(cc1)C(=O)*)(C)C,202.92,Polyesters/thioesters
P090040.mol,*Oc1ccc(cc1)Cc1ccc(cc1)OC(=O)c1cc(ccc1)C(=O)*,150.0,Polyesters/thioesters
P090041.mol,*Oc1ccc(cc1)C(c1ccc(cc1)OC(=O)c1cc(ccc1)C(=O)*)(C)C,166.08,Polyesters/thioesters
P090042.mol,*OC(=O)c1cc2c(cc1)ccc(c2)C(=O)OCC*,119.0,Polyesters/thioesters
P090043.mol,*OC(=O)c1cc2c(cc1)cc(cc2)C(=O)OCC*,121.43,Polyesters/thioesters
P090044.mol,*O[Si](CC(COC(=O)c1cc(ccc1)C(=O)OCC(C[Si](*)(C)C)(C)C)(C)C)(C)C,-52.0,"Polyesters/thioesters, Polysiloxanes/silanes"
P090046.mol,*SC(=O)CCCCC*,19.0,Polyesters/thioesters
P090051.mol,*OC(=O)CCCCC(=O)OCCCC*,-70.49,Polyesters/thioesters
P090052.mol,*OC(=O)CCCCC(=O)OCCCCC*,-70.33,Polyesters/thioesters
P090053.mol,*OC1CCC(CC1)OC(=O)CCCCC(=O)*,77.8,Polyesters/thioesters
P090055.mol,*OC(=O)CCCCCCCCC(=O)OCC#CC*,-30.88,Polyesters/thioesters
P090060.mol,*OC(=O)c1c(cccc1)C(=O)OCC*,70.88,Polyesters/thioesters
P090061.mol,*Oc1cc(ccc1)OC(=O)c1cc(ccc1)C(=O)*,141.6,Polyesters/thioesters
P090062.mol,*Oc1c(cc(cc1)C(c1cc(c(cc1)OC(=O)c1ccc(cc1)C(=O)*)C)(C)C)C,167.0,Polyesters/thioesters
P090064.mol,*Oc1ccc(cc1)C1(c2ccccc2c2ccccc12)c1ccc(cc1)OC(=O)c1cc(ccc1)C(=O)*,269.5,Polyesters/thioesters
P090065.mol,*C1(c2c(C(=O)O1)cccc2)c1ccc(cc1)OC(=O)c1ccc(cc1)C(=O)Oc1ccc(cc1)*,279.0,Polyesters/thioesters
P090066.mol,*C1(c2c(C(=O)O1)cccc2)c1ccc(cc1)OC(=O)c1cc(ccc1)C(=O)Oc1ccc(cc1)*,282.5,Polyesters/thioesters
P090075.mol,*OC(=O)c1c2c(ccc1)c(ccc2)C(=O)OCC*,75.0,Polyesters/thioesters
P090076.mol,*OC(=O)c1c2c(c(cc1)C(=O)OCC*)cccc2,64.0,Polyesters/thioesters
P090085.mol,*OC(=O)C*,55.86,Polyesters/thioesters
P090087.mol,*OC(=O)CCC*,-28.78,Polyesters/thioesters
P090088.mol,*OC(=O)CCCC*,-58.13,Polyesters/thioesters
P090089.mol,*OC(=O)CCCCC*,-57.39,Polyesters/thioesters
P090090.mol,*OC(=O)CCCCCCCCCC*,-46.05,Polyesters/thioesters
P090091.mol,*OC(=O)CCCCCCCCCCCC*,-41.37,Polyesters/thioesters
P090092.mol,*OC(=O)CCCCCCCCCCCCCC*,-35.42,Polyesters/thioesters
P090093.mol,*OC(=O)CCCCCC*,-14.0,Polyesters/thioesters
P090101.mol,*OC(=O)CCCCC(=O)OCCCCCC*,-70.67,Polyesters/thioesters
P090105.mol,*OC(=O)CCCCCCCCCCCCCCCCC(=O)OCCCCCCCCCC*,-17.0,Polyesters/thioesters
P090110.mol,*OC(=O)CCCCC(=O)OCCCCCCCCCCCCCCCC*,-15.0,Polyesters/thioesters
P090111.mol,*OC(=O)CCCCCCC(=O)OCCCCCCCCCCCCCCCC*,-26.0,Polyesters/thioesters
P090134.mol,*OC(=O)c1ccc(cc1)C(=O)OCCC*,53.44,Polyesters/thioesters
P090135.mol,*OC(=O)c1cc(ccc1)C(=O)OCCCCCCCCCC*,-22.5,Polyesters/thioesters
P090136.mol,*OC(=O)c1ccc(cc1)C(=O)OCC(C(C*)C)C,37.5,Polyesters/thioesters
P090137.mol,*OC(=O)c1ccc(cc1)C(=O)OCC(C(C*)CC)CC,26.0,Polyesters/thioesters
P090138.mol,*OC(=O)c1ccc(cc1)C(=O)OCC(C(C*)CCC)CCC,19.67,Polyesters/thioesters
P090139.mol,*OC(=O)c1ccc(cc1)C(=O)OCC(C(C*)CCCC)CCCC,16.0,Polyesters/thioesters
P090140.mol,*OC(=O)c1ccc(cc1)C(=O)OCC(C(C*)CCCCCC)CCCCCC,-15.5,Polyesters/thioesters
P090141.mol,*OC(=O)c1ccc(cc1)C(=O)OCC(C(C*)CCCCCCCCCC)CCCCCCCCCC,-38.0,Polyesters/thioesters
P090142.mol,*OC(=O)c1ccc(cc1)C(=O)OCC(C(C*)CCCCCCCCCCCCCCCC)CCCCCCCCCCCCCCCC,-27.0,Polyesters/thioesters
P090143.mol,*OC(=O)c1ccc(cc1)C(=O)OCC(C(C*)C(C)C)C(C)C,65.0,Polyesters/thioesters
P090144.mol,*Oc1c(cc(cc1)OC(=O)c1ccc(cc1)C(=O)*)CCC(CC)C,237.0,Polyesters/thioesters
P090146.mol,*Oc1c(cc(cc1)OC(=O)c1ccc(cc1)C(=O)*)C1CCCCC1,206.0,Polyesters/thioesters
P090147.mol,*Oc1c(cc(cc1)OC(=O)c1ccc(cc1)C(=O)*)C1C2CCC(C1)C2,267.0,Polyesters/thioesters
P090163.mol,*OC(=O)c1cc(ccc1)C(=O)OCCCCC*,7.0,Polyesters/thioesters
P090164.mol,*OC(=O)c1cc(ccc1)C(=O)OCCCCCC*,5.5,Polyesters/thioesters
P090167.mol,*Oc1ccc(cc1)c1ccc(cc1)OC(=O)CCCCCCCCCCCCC(=O)*,95.0,Polyesters/thioesters
P090170.mol,*OC(=O)CCC(=O)OCC1CCC(CC1)C*,-1.0,Polyesters/thioesters
P090171.mol,*OC(=O)CCCCCC(=O)OCC*,-54.0,Polyesters/thioesters
P090172.mol,*OC(=O)c1ccc(cc1)C(=O)OCCCCCCC*,-1.0,Polyesters/thioesters
P090173.mol,*OC(=O)C(=O)OCCCCCC*,66.5,Polyesters/thioesters
P090175.mol,*OC(CC(=O)*)C,2.01,Polyesters/thioesters
P090176.mol,*OC(C(=O)*)C,53.36,Polyesters/thioesters
P090177.mol,*OC(=O)CC*,-24.18,Polyesters/thioesters
P090181.mol,*OC(CCC(C(=O)*)C1OCCCO1)CCC,17.4,Polyesters/thioesters
P090182.mol,*OC(=O)C(C*)(CC)CC,60.0,Polyesters/thioesters
P090183.mol,*OC(=O)C(C*)(C)C,-6.17,Polyesters/thioesters
P090184.mol,*OC(CC(=O)*)CC,-16.67,Polyesters/thioesters
P090185.mol,*OC(=O)C(C*)(CC)C,-7.4,Polyesters/thioesters
P090187.mol,*OC(=O)C(C*)C,-26.33,Polyesters/thioesters
P090188.mol,*OC(=O)C(C*)(CCC)C,7.35,Polyesters/thioesters
P090189.mol,*OC(CC(=O)*)C(Cl)(Cl)Cl,156.0,Polyesters/thioesters
P090190.mol,*OC(=O)c1ccc(cc1)C(=O)OCCCCCCCCC*,22.0,Polyesters/thioesters
P090191.mol,*OC(=O)c1ccc(cc1)C(=O)OCCCCCCCC*,23.0,Polyesters/thioesters
P090192.mol,*Oc1ccc(cc1)OC(=O)CCCCC(=O)*,90.0,Polyesters/thioesters
P090208.mol,*OC(=O)C1CCC(CC1)C(=O)OCC1CCC(CC1)C*,67.68,Polyesters/thioesters
P090212.mol,*OC(=O)c1cc(ccc1)C(=O)OCC1CCC(CC1)C*,70.0,Polyesters/thioesters
P090224.mol,*OC(=O)CCCCCNC(=O)CCCCC(=O)NCCCCCC(=O)OCCCCCCCCCC*,-12.0,"Polyesters/thioesters, Polyamides/thioamides"
P090227.mol,*OC(=O)c1ccc(cc1)c1ccc(cc1)C(=O)OCCCCCCCCCC*,46.0,Polyesters/thioesters
P090259.mol,*OC(=O)CC(=O)OCCCCCCCCCCCCCCCCCCCC*,-35.1,Polyesters/thioesters
P090271.mol,*OC(=O)C1CCC(CC1)C(=O)OCC*,25.0,Polyesters/thioesters
P090276.mol,*OC(=O)c1ccc(cc1)c1ccc(cc1)C(=O)OCC*,60.0,Polyesters/thioesters
P090288.mol,*OC(COC(=O)c1cc(ccc1)C(=O)*)C,75.17,Polyesters/thioesters
P090336.mol,*Oc1cc(ccc1)C(=O)*,142.33,Polyesters/thioesters
P090339.mol,*Oc1ccc(cc1)CC(=O)*,117.0,Polyesters/thioesters
P090342.mol,*OC(CC(=O)*)C(Cl)(Cl)C,109.0,Polyesters/thioesters
P090353.mol,*SC(C(=O)*)C,12.0,Polyesters/thioesters
P090354.mol,*SC(=O)CCC(CC*)C,-50.0,Polyesters/thioesters
P090357.mol,*Oc1ccc(cc1)Cc1ccc(cc1)OC(=O)CCCCC(=O)*,60.5,Polyesters/thioesters
P090383.mol,*OC(=O)c1ccc(cc1)c1ccc(cc1)C(=O)OCCCCC*,45.25,Polyesters/thioesters
P090411.mol,*Oc1cc(ccc1)OC(=O)CCC(=O)*,38.2,Polyesters/thioesters
P090413.mol,*Oc1ccc(cc1)OC(=O)c1ccc(cc1)C(=O)*,267.0,Polyesters/thioesters
P090423.mol,*OC(=O)CCCCCNC(=O)CCCCC(=O)NCCCCCC(=O)OCCCC*,-15.0,"Polyesters/thioesters, Polyamides/thioamides"
P090429.mol,*OC(=O)c1ccc(cc1)c1ccc(cc1)C(=O)OCCCC*,70.0,Polyesters/thioesters
P090437.mol,*OC(=O)CCCC(=O)OCCCC*,-36.5,Polyesters/thioesters
P090441.mol,*OC(=O)COCC(=O)OCCCC*,-27.0,"Polyoxides/ethers/acetals, Polyesters/thioesters"
P090457.mol,*OC(=O)CCCCC(=O)OCC(C*)(C)C,-50.0,Polyesters/thioesters
P090459.mol,*OC(=O)C1CCC(CC1)C(=O)OCCC*,-6.0,Polyesters/thioesters
P090465.mol,*OC(CCOC(=O)c1ccc(cc1)c1ccc(cc1)C(=O)*)C,86.83,Polyesters/thioesters
P090466.mol,*OC(=O)c1cc(ccc1)C(=O)OCCC*,36.0,Polyesters/thioesters
P090469.mol,*OC(=O)CCC(=O)OCC(C*)(C)C,-18.0,Polyesters/thioesters
P090479.mol,*OC(=O)c1ccc(cc1)C(=O)OCC(C*)(C)C,68.0,Polyesters/thioesters
P090498.mol,*OC(=O)c1cc(ccc1)C(=O)OCc1ccc(cc1)C*,143.0,Polyesters/thioesters
P090506.mol,*Oc1c(cc(cc1C)c1cc(c(c(c1)C)OC(=O)CCCCC(=O)*)C)C,108.0,Polyesters/thioesters
P090507.mol,*Oc1c(cc(cc1C)C(c1cc(c(c(c1)C)OC(=O)CCCCC(=O)*)C)(C)C)C,93.0,Polyesters/thioesters
P090508.mol,*Oc1ccc(cc1)C(c1ccc(cc1)OC(=O)CCCCC(=O)*)(C)C,54.0,Polyesters/thioesters
P090509.mol,*Oc1c(cc(cc1c1ccccc1)Cc1cc(c(c(c1)c1ccccc1)OC(=O)CCCCC(=O)*)c1ccccc1)c1ccccc1,115.0,Polyesters/thioesters
P090510.mol,*Oc1cc(cc(c1)CCCC)OC(=O)c1cc(ccc1)C(=O)*,97.5,Polyesters/thioesters
P090511.mol,*O[Sn](OC(=O)CCCCC(=O)*)(CCCC)CCCC,110.0,Polyesters/thioesters
P090512.mol,*O[Sn](OC(=O)c1ccc(cc1)C(=O)*)(CCCC)CCCC,315.0,Polyesters/thioesters
P090514.mol,*OC(=O)c1cc2c(cc1)cc(cc2)C(=O)OCCCCCCCCCC*,43.75,Polyesters/thioesters
P090515.mol,*OC(=O)CCC(CC*)C,-53.0,Polyesters/thioesters
P090516.mol,*OC(CCCC(C(=O)*)C)C,-33.0,Polyesters/thioesters
P090517.mol,*Oc1cc(cc(c1)CC)OC(=O)c1cc(ccc1)C(=O)*,138.0,Polyesters/thioesters
P090518.mol,*OC(=O)c1cc(cc(c1)C(C(C(C(C(C(C(F)(F)F)(F)F)(F)F)(F)F)(F)F)(F)F)(F)F)C(=O)OCC(C(C(C*)(F)F)(F)F)(F)F,27.0,Polyesters/thioesters
P090519.mol,*OC(=O)c1cc(ccc1)c1cc(ccc1)C(=O)OCC(C(C(C*)(F)F)(F)F)(F)F,45.0,Polyesters/thioesters
P090520.mol,*OC(=O)c1cc(ccc1)C(C(C(C(C(c1cc(ccc1)C(=O)OCC(C(C(C*)(F)F)(F)F)(F)F)(F)F)(F)F)(F)F)(F)F)(F)F,19.83,Polyesters/thioesters
P090521.mol,*OC(=O)c1cc(ccc1)C(C(C(c1cc(ccc1)C(=O)OCC(C(C(C*)(F)F)(F)F)(F)F)(F)F)(F)F)(F)F,18.67,Polyesters/thioesters
P090526.mol,*Oc1cc(cc(c1)CCCCCC)OC(=O)c1cc(ccc1)C(=O)*,67.5,Polyesters/thioesters
P090527.mol,*Oc1ccc(cc1)c1ccc(cc1)OC(=O)c1cc(ccc1)C(=O)*,185.5,Polyesters/thioesters
P090528.mol,*OC(=O)c1cc(ccc1)C(=O)OCC(C(C(C*)(F)F)(F)F)(F)F,23.5,Polyesters/thioesters
P090529.mol,*Oc1c(cc(cc1)C(c1cc(c(cc1)OC(=O)c1cc(ccc1)C(=O)*)C)(C)C)C,162.0,Polyesters/thioesters
P090530.mol,*Oc1c(cc(cc1C)C(c1cc(c(c(c1)C)OC(=O)c1cc(ccc1)C(=O)*)C)(C)C)C,187.0,Polyesters/thioesters
P090534.mol,*Oc1ccc(cc1)C1(CCCCC1)c1ccc(cc1)OC(=O)c1cc(ccc1)C(=O)*,127.0,Polyesters/thioesters
P090535.mol,*Oc1c(cc(cc1C)c1cc(c(c(c1)C)OC(=O)CCCCCCCCC(=O)*)C)C,57.0,Polyesters/thioesters
P090536.mol,*OC1C(C(C1(C)C)OC(=O)C1CCC(CC1)C(=O)*)(C)C,169.0,Polyesters/thioesters
P090537.mol,*OC1C(C(C1(C)C)OC(=O)c1ccc(cc1)C(=O)*)(C)C,184.0,Polyesters/thioesters
P090538.mol,*OC(=O)C1CCC(CC1)C(=O)OCCCC*,-10.5,Polyesters/thioesters
P090539.mol,*OC(=O)c1cc2c(cc1)cc(cc2)C(=O)OCCCCCC*,59.33,Polyesters/thioesters
P090540.mol,*OC(=O)c1cc2c(cc1)cc(cc2)C(=O)OCCCCC*,50.83,Polyesters/thioesters
P090541.mol,*OC(=O)c1cc2c(cc1)cc(cc2)C(=O)OCCCC*,65.5,Polyesters/thioesters
P090542.mol,*OC(=O)c1cc2c(cc1)cc(cc2)C(=O)OCCC*,84.0,Polyesters/thioesters
P090543.mol,*Oc1c(cc(cc1C)C(c1cc(c(c(c1)C)OC(=O)CCCCCCCCC(=O)*)C)(C)C)C,45.0,Polyesters/thioesters
P090544.mol,*Oc1cc(cc(c1)C)OC(=O)c1cc(ccc1)C(=O)*,163.0,Polyesters/thioesters
P090546.mol,*OC(=O)C1CCC(CC1)C(=O)OCC(C*)(C)C,30.0,Polyesters/thioesters
P090549.mol,*Oc1cc(cc(c1)CCCCCCCCC)OC(=O)c1cc(ccc1)C(=O)*,41.5,Polyesters/thioesters
P090550.mol,*Oc1cc(cc(c1)CCCCCCCC)OC(=O)c1cc(ccc1)C(=O)*,50.5,Polyesters/thioesters
P090551.mol,*Oc1ccc(cc1)c1ccc(cc1)OC(=O)c1cc(cc(c1)CCCCC)C(=O)*,138.0,Polyesters/thioesters
P090552.mol,*OC(=O)c1c(c(ccc1)C(=O)OCC(C(C(C*)(F)F)(F)F)(F)F)OCCCCC,17.0,Polyesters/thioesters
P090553.mol,*OC(=O)c1c(ccc(c1)C(=O)OCC(C(C(C*)(F)F)(F)F)(F)F)OCCCCC,9.0,Polyesters/thioesters
P090554.mol,*OC(=O)c1cc(cc(c1)OCCCCC)C(=O)OCC(C(C(C*)(F)F)(F)F)(F)F,-30.0,Polyesters/thioesters
P090555.mol,*Oc1ccc(cc1)Cc1ccc(cc1)OC(=O)c1cc(cc(c1)OCCCCC)C(=O)*,110.0,Polyesters/thioesters
P090556.mol,*Oc1c(cc(cc1c1ccccc1)c1cc(c(c(c1)c1ccccc1)OC(=O)CCCCCCCCC(=O)*)c1ccccc1)c1ccccc1,98.0,Polyesters/thioesters
P090557.mol,*Oc1ccc(cc1)C1(c2ccccc2c2ccccc12)c1ccc(cc1)OC(=O)CCCCCCCCC(=O)*,151.0,Polyesters/thioesters
P090558.mol,*Oc1cc(ccc1)C(C(C(c1cc(ccc1)OC(=O)c1cc(ccc1)C(C(C(c1cc(ccc1)C(=O)*)(F)F)(F)F)(F)F)(F)F)(F)F)(F)F,74.0,Polyesters/thioesters
P090559.mol,*Oc1ccc(cc1)C(c1ccc(cc1)OC(=O)c1ccc(cc1)C(c1ccc(cc1)C(=O)*)(CC)C)(C)C,207.5,Polyesters/thioesters
P090560.mol,*Oc1ccc(cc1)C(c1ccc(cc1)OC(=O)c1cc(ccc1)C(C(C(c1cc(ccc1)C(=O)*)(F)F)(F)F)(F)F)(C)C,122.0,Polyesters/thioesters
P090561.mol,*Oc1ccc(cc1)C(c1ccc(cc1)OC(=O)CCCCCCCCC(=O)*)(C)C,14.25,Polyesters/thioesters
P090566.mol,*Oc1c(cc(cc1c1ccccc1)Cc1cc(c(c(c1)c1ccccc1)OC(=O)CCCCCCCCC(=O)*)c1ccccc1)c1ccccc1,92.0,Polyesters/thioesters
P090567.mol,*Oc1c(cc(cc1C)c1cc(c(c(c1)C)OC(=O)CCCCCC(=O)*)C)C,96.0,Polyesters/thioesters
P090568.mol,*Oc1c(cc(cc1C)C(c1cc(c(c(c1)C)OC(=O)CCCCCC(=O)*)C)(C)C)C,84.0,Polyesters/thioesters
P090569.mol,*Oc1c(cc(cc1c1ccccc1)Cc1cc(c(c(c1)c1ccccc1)OC(=O)CCCCCC(=O)*)c1ccccc1)c1ccccc1,111.0,Polyesters/thioesters
P090570.mol,*Oc1cc(cc(c1)CCC)OC(=O)c1cc(ccc1)C(=O)*,129.0,Polyesters/thioesters
P090571.mol,*Oc1c(cc(cc1)C(c1cc(c(cc1)OC(=O)c1ccc(cc1)C(=O)*)CCCC)(C)C)CCCC,156.67,Polyesters/thioesters
P090572.mol,*Oc1c(cc(cc1)C(c1cc(c(cc1)OC(=O)c1ccc(cc1)C(=O)*)C(CC)C)(C)C)C(CC)C,90.0,Polyesters/thioesters
P090573.mol,*Oc1c(cc(cc1)C(c1cc(c(cc1)OC(=O)c1ccc(cc1)C(=O)*)Cl)(C)C)Cl,190.0,Polyesters/thioesters
P090574.mol,*Oc1c(cc(cc1)C(c1cc(c(cc1)OC(=O)c1ccc(cc1)C(=O)*)C(C)C)(C)C)C(C)C,130.0,Polyesters/thioesters
P090575.mol,*Oc1cc(ccc1)OC(=O)c1cc(cc(c1)OCCCCC)C(=O)*,96.0,Polyesters/thioesters
P090577.mol,*Oc1c(cc(cc1C)C(c1cc(c(c(c1)C)OC(=O)c1ccc(cc1)C(=O)*)C)(C)C)C,239.0,Polyesters/thioesters
P090580.mol,*Oc1ccc(cc1)C1(c2ccccc2c2ccccc12)c1ccc(cc1)OC(=O)c1ccc(cc1)C(=O)*,285.0,Polyesters/thioesters
P090582.mol,*Oc1cc(cc(c1)CCCCCCCCCCCCC)OC(=O)c1cc(ccc1)C(=O)*,25.5,Polyesters/thioesters
P090583.mol,*Oc1cc(cc(c1)CCCCCCCCCCC)OC(=O)c1cc(ccc1)C(=O)*,34.5,Polyesters/thioesters
P090587.mol,*OC(=O)c1ccc(cc1)C(=O)OCC(CS(=O)(=O)CC(C*)(C)C)(C)C,105.0,"Polyesters/thioesters, Polysulfones/sulfoxides/sufonates/sulfoamides"
P090590.mol,*C1(c2c(C(=O)N1)cccc2)c1ccc(cc1)OC(=O)c1cc(ccc1)C(=O)Oc1ccc(cc1)*,325.0,"Polyesters/thioesters, Polyamides/thioamides"
P090591.mol,*C1(c2c(C(=O)N1)cccc2)c1ccc(cc1)OC(=O)c1ccc(cc1)C(=O)Oc1ccc(cc1)*,327.0,"Polyesters/thioesters, Polyamides/thioamides"
P090592.mol,*C1(c2c(C(=O)O1)cccc2)c1ccc(cc1)OC(=O)c1cc(cc(c1)C(C)(C)C)C(=O)Oc1ccc(cc1)*,279.0,Polyesters/thioesters
P090593.mol,*C1(c2c(C(=O)O1)cccc2)c1ccc(cc1)OC(=O)c1cc(cc(c1)Cl)C(=O)Oc1ccc(cc1)*,313.0,Polyesters/thioesters
P090595.mol,*OC1CCC(CC1)OC(=O)CCCCCCCCC(=O)*,66.0,Polyesters/thioesters
P090598.mol,*OC(COC(=O)c1c(cccc1)C(=O)*)C,95.0,Polyesters/thioesters
P090610.mol,*OC(COC(=O)c1ccc(cc1)C(=O)*)C,91.71,Polyesters/thioesters
P090625.mol,*Oc1ccc(cc1)C1(c2c(CC1)cccc2)c1ccc(cc1)OC(=O)c1ccc(cc1)C(=O)*,312.0,Polyesters/thioesters
P090627.mol,*Oc1c(cc(cc1)c1ccc(cc1)OC(=O)c1ccc(cc1)C(=O)*)c1ccccc1,132.0,Polyesters/thioesters
P090631.mol,*OC(=O)c1ccc(cc1)c1ccc(cc1)C(=O)OCCCCCCC*,41.71,Polyesters/thioesters
P090632.mol,*OC(=O)c1ccc(cc1)[Si](c1ccc(cc1)C(=O)OCCCC*)(C)C,42.0,"Polyesters/thioesters, Polysiloxanes/silanes"
P090633.mol,*OC(=O)c1ccc(cc1)C(c1ccc(cc1)C(=O)OCCCC*)(C)C,44.0,Polyesters/thioesters
P090634.mol,*Oc1ccc(cc1)OC(=O)c1ccc(cc1)[Si](c1ccc(cc1)C(=O)*)(C)C,176.0,"Polyesters/thioesters, Polysiloxanes/silanes"
P090635.mol,*Oc1ccc(cc1)OC(=O)c1ccc(cc1)C(c1ccc(cc1)C(=O)*)(C)C,195.0,Polyesters/thioesters
P090636.mol,*Oc1cc(ccc1)OC(=O)c1ccc(cc1)[Si](c1ccc(cc1)C(=O)*)(C)C,134.0,"Polyesters/thioesters, Polysiloxanes/silanes"
P090637.mol,*Oc1cc(ccc1)OC(=O)c1ccc(cc1)C(c1ccc(cc1)C(=O)*)(C)C,158.0,Polyesters/thioesters
P094250.mol,*Oc1ccc(cc1)C(c1ccc(cc1)OC(=O)CN(CC(=O)*)c1ccc(cc1)N=Nc1ccc(cc1)[N+](=O)[O-])(C)C,152.0,"Polyesters/thioesters, Polyimines"
P094308.mol,*Oc1ccc(cc1)OC(=O)/C=C/c1ccc(cc1)/C=C/C(=O)*,210.0,Polyesters/thioesters
P094309.mol,*Oc1ccc(cc1)c1ccc(cc1)OC(=O)/C=C/c1ccc(cc1)/C=C/C(=O)*,243.0,Polyesters/thioesters
P094316.mol,*c1cc2c(C(=O)N(C2=O)c2cc(ccc2)N2C(=O)c3c(C2=O)cc(cc3)C(=O)Oc2ccc(cc2)C(c2ccc(cc2)OC(=O)*)(C)C)cc1,225.0,"Polyimides/thioimides, Polyesters/thioesters"
P094334.mol,*c1cc2c(C(=O)N(C2=O)c2ccc(cc2)C(=O)Nc2ccc(cc2)C(=O)OCCCCOC(=O)*)cc1,130.0,"Polyimides/thioimides, Polyesters/thioesters, Polyamides/thioamides"
P094335.mol,*c1cc2c(C(=O)N(C2=O)c2ccc(cc2)C(=O)Nc2ccc(cc2)C(=O)OCCCCCOC(=O)*)cc1,129.0,"Polyimides/thioimides, Polyesters/thioesters, Polyamides/thioamides"
P094336.mol,*c1cc2c(C(=O)N(C2=O)c2ccc(cc2)C(=O)Nc2ccc(cc2)C(=O)OCCCCCCOC(=O)*)cc1,107.0,"Polyimides/thioimides, Polyesters/thioesters, Polyamides/thioamides"
P094337.mol,*c1cc2c(C(=O)N(C2=O)c2ccc(cc2)C(=O)Nc2ccc(cc2)C(=O)OCCCCCCCOC(=O)*)cc1,106.0,"Polyimides/thioimides, Polyesters/thioesters, Polyamides/thioamides"
P094338.mol,*c1cc2c(C(=O)N(C2=O)c2ccc(cc2)C(=O)Nc2ccc(cc2)C(=O)OCCCCCCCCOC(=O)*)cc1,105.0,"Polyimides/thioimides, Polyesters/thioesters, Polyamides/thioamides"
P094339.mol,*c1cc2c(C(=O)N(C2=O)c2ccc(cc2)C(=O)Nc2ccc(cc2)C(=O)OCCCCCCCCCOC(=O)*)cc1,100.0,"Polyimides/thioimides, Polyesters/thioesters, Polyamides/thioamides"
P094340.mol,*c1cc2c(C(=O)N(C2=O)c2ccc(cc2)C(=O)Nc2ccc(cc2)C(=O)OCCCCCCCCCCOC(=O)*)cc1,102.0,"Polyimides/thioimides, Polyesters/thioesters, Polyamides/thioamides"
P094341.mol,*c1cc2c(C(=O)N(C2=O)c2ccc(cc2)C(=O)Nc2ccc(cc2)C(=O)OCCCCCCCCCCCCOC(=O)*)cc1,74.0,"Polyimides/thioimides, Polyesters/thioesters, Polyamides/thioamides"
P094396.mol,*Oc1ccc(cc1)c1c(c(c(c(c1)c1ccccc1)c1ccc(cc1)OC(=O)c1c(cc(cc1)C(=O)*)c1ccccc1)c1ccccc1)c1ccccc1,225.0,Polyesters/thioesters
P094397.mol,*Oc1ccc(cc1)c1ccc(cc1)c1c(c(c(c(c1)c1ccccc1)c1ccc(cc1)c1ccc(cc1)OC(=O)c1c(cc(cc1)C(=O)*)c1ccccc1)c1ccccc1)c1ccccc1,260.0,Polyesters/thioesters
P094550.mol,*C1(c2c(C(=O)O1)cccc2)c1cc(c(cc1)OC(=O)c1cc(ccc1)C(=O)Oc1c(cc(cc1)*)C)C,273.0,Polyesters/thioesters
P094574.mol,*OC(=O)c1cc(c(cc1)c1c(cc(cc1)C(=O)OCC*)C)C,73.0,Polyesters/thioesters
P094575.mol,*OC(=O)c1cc2c(C(CC2(c2ccc(cc2)C(=O)OCC*)C)(C)C)cc1,154.0,Polyesters/thioesters
P094584.mol,*Oc1ccc(cc1)OC(=O)CCCCCCCCC(=O)*,52.8,Polyesters/thioesters
P094585.mol,*Oc1ccc(cc1)C(c1ccc(cc1)OC(=O)c1ccc(cc1)S(=O)(=O)c1ccc(cc1)C(=O)*)(C)C,205.0,"Polyesters/thioesters, Polysulfones/sulfoxides/sufonates/sulfoamides"
P094589.mol,*Oc1ccc(cc1)S(=O)(=O)c1ccc(cc1)OC(=O)c1cc(ccc1)C(=O)*,249.0,"Polyesters/thioesters, Polysulfones/sulfoxides/sufonates/sulfoamides"
P094598.mol,*OC(CCCCC(=O)*)C,-40.0,Polyesters/thioesters
P094604.mol,*C1(c2c(C(=O)N1C)cccc2)c1ccc(cc1)OC(=O)c1cc(ccc1)C(=O)Oc1ccc(cc1)*,285.0,"Polyesters/thioesters, Polyamides/thioamides"
P094605.mol,*C1(c2c(C(=O)N1C)cccc2)c1ccc(cc1)OC(=O)c1ccc(cc1)C(=O)Oc1ccc(cc1)*,282.0,"Polyesters/thioesters, Polyamides/thioamides"
P099018.mol,*c1ccc2c(c1)c(=O)oc(n2)c1cc(cc(c1)N1C(=O)c2c(C1=O)cccc2)c1oc(=O)c2c(ccc(c2)C*)n1,322.0,"Polyesters/thioesters, Polyimines"
P099049.mol,*C1(c2c(NC1=O)cccc2)c1ccc(cc1)OC(=O)c1cc(ccc1)C(=O)Oc1ccc(cc1)*,256.0,"Polyesters/thioesters, Polyamides/thioamides"
P099050.mol,*C1(c2c(NC1=O)c(cc(c2)Cl)Cl)c1ccc(cc1)OC(=O)c1cc(ccc1)C(=O)Oc1ccc(cc1)*,270.0,"Polyesters/thioesters, Polyamides/thioamides"
P130006.mol,*c1cc2c(C(=O)N(C2=O)c2ccc(cc2)Oc2ccc(cc2)N2C(=O)c3c(C2=O)cc(cc3)C(=O)Oc2ccc(cc2)OC(=O)*)cc1,267.5,"Polyimides/thioimides, Polyoxides/ethers/acetals, Polyesters/thioesters"
P130007.mol,*c1cc2c(C(=O)N(C2=O)c2ccc(cc2)Oc2ccc(cc2)Oc2ccc(cc2)N2C(=O)c3c(C2=O)cc(cc3)C(=O)Oc2ccc(cc2)OC(=O)*)cc1,230.0,"Polyimides/thioimides, Polyoxides/ethers/acetals, Polyesters/thioesters"
P130337.mol,*c1cc2c(C(=O)N(C2=O)c2c(cccc2)C(=O)OCCOC(=O)*)cc1,180.0,"Polyimides/thioimides, Polyesters/thioesters"
P130338.mol,*c1cc2c(C(=O)N(C2=O)c2cc(ccc2)C=CC(=O)OCCOC(=O)*)cc1,230.0,"Polyimides/thioimides, Polyesters/thioesters"
P150123.mol,*C1(c2c(C(=O)O1)cccc2)c1ccc(cc1)OC(=O)Oc1ccc(cc1)*,252.5,"Polyesters/thioesters, Polycarbonates/thiocarbonates"
P370001.mol,*OC(=O)CCCCCCCCCCC(=O)OCCOCC*,-71.0,"Polyoxides/ethers/acetals, Polyesters/thioesters"
P370021.mol,*C1CC2CC(CC(C1)O2)OC(=O)c1ccc(cc1)C(=O)O*,207.0,"Polyoxides/ethers/acetals, Polyesters/thioesters"
P370022.mol,*C1CC2CC(CC(C1)O2)OC(=O)c1cc(ccc1)C(=O)O*,113.0,"Polyoxides/ethers/acetals, Polyesters/thioesters"
P370024.mol,*C1(c2c(CO1)cccc2)c1ccc(cc1)OC(=O)c1ccc(cc1)C(=O)Oc1ccc(cc1)*,312.0,"Polyoxides/ethers/acetals, Polyesters/thioesters"
P370026.mol,*C1(c2c(Oc3c1cccc3)cccc2)c1ccc(cc1)OC(=O)c1ccc(cc1)C(=O)Oc1ccc(cc1)*,252.0,"Polyoxides/ethers/acetals, Polyesters/thioesters"
P370029.mol,*c1cc2Oc3c(C4(c2cc1)c1ccccc1c1ccccc41)ccc(c3)OC(=O)c1ccc(cc1)C(=O)O*,290.0,"Polyoxides/ethers/acetals, Polyesters/thioesters"
P370045.mol,*Oc1ccc(cc1)C(c1ccc(cc1)OC(=O)c1ccc(cc1)Oc1ccc(cc1)C(=O)*)(C)C,192.67,"Polyoxides/ethers/acetals, Polyesters/thioesters"
P370051.mol,*Oc1ccc(cc1)C(c1ccc(cc1)OC(=O)c1cc(ccc1)Oc1cc(ccc1)C(=O)*)(C)C,85.0,"Polyoxides/ethers/acetals, Polyesters/thioesters"
P370090.mol,*Oc1ccc(cc1)C(=O)OCC(COC(=O)c1ccc(cc1)*)(C)C,73.0,"Polyoxides/ethers/acetals, Polyesters/thioesters"
P370105.mol,*C1OC(CO1)COC(=O)CCCCCCC*,-23.0,"Polyoxides/ethers/acetals, Polyesters/thioesters"
P370106.mol,*C1OCC(CO1)OC(=O)CCCCCCC*,6.5,"Polyoxides/ethers/acetals, Polyesters/thioesters"
P370150.mol,*Oc1ccc(cc1)OC(=O)c1cc(ccc1)Oc1cc(ccc1)C(=O)*,119.0,"Polyoxides/ethers/acetals, Polyesters/thioesters"
P370151.mol,*Oc1cc(ccc1)OC(=O)c1ccc(cc1)Oc1ccc(cc1)C(=O)*,159.0,"Polyoxides/ethers/acetals, Polyesters/thioesters"
P370158.mol,*Oc1ccc(cc1)Oc1ccc(cc1)Oc1ccc(cc1)Oc1ccc(cc1)OC(=O)c1cc(ccc1)C(=O)*,134.0,"Polyoxides/ethers/acetals, Polyesters/thioesters"
P370165.mol,*Oc1ccc(cc1)Oc1cc(ccc1)C(=O)Oc1ccc(cc1)OC(=O)c1cc(ccc1)*,119.0,"Polyoxides/ethers/acetals, Polyesters/thioesters"
P370167.mol,*Oc1cc2c(cc1)cc(cc2)OC(=O)c1cc(ccc1)Oc1ccc(cc1)Oc1cc(ccc1)C(=O)*,125.0,"Polyoxides/ethers/acetals, Polyesters/thioesters"
P370169.mol,*Oc1ccc(cc1)Oc1ccc(cc1)Oc1cc(ccc1)C(=O)Oc1ccc(cc1)OC(=O)c1cc(ccc1)*,101.0,"Polyoxides/ethers/acetals, Polyesters/thioesters"
P370170.mol,*Oc1ccc(cc1)Oc1ccc(cc1)Oc1cc(ccc1)C(=O)Oc1ccc(cc1)c1ccc(cc1)OC(=O)c1cc(ccc1)*,119.0,"Polyoxides/ethers/acetals, Polyesters/thioesters"
P370171.mol,*Oc1ccc(cc1)Oc1ccc(cc1)OC(=O)c1cc(ccc1)Oc1ccc(cc1)Oc1cc(ccc1)C(=O)*,104.0,"Polyoxides/ethers/acetals, Polyesters/thioesters"
P370172.mol,*Oc1cc(ccc1)Oc1ccc(cc1)Oc1cc(ccc1)OC(=O)c1ccc(cc1)C(=O)*,103.0,"Polyoxides/ethers/acetals, Polyesters/thioesters"
P370174.mol,*Oc1cc(ccc1)Oc1ccc(cc1)C(=O)Oc1cc(ccc1)OC(=O)c1ccc(cc1)*,131.0,"Polyoxides/ethers/acetals, Polyesters/thioesters"
P370309.mol,*OC(COC(COC(=O)c1ccc(cc1)C(=O)*)C)C,37.0,"Polyoxides/ethers/acetals, Polyesters/thioesters"
P370313.mol,*OC(=O)C1CCC(CC1)C(=O)OCCOCC*,-10.15,"Polyoxides/ethers/acetals, Polyesters/thioesters"
P370351.mol,*C1(c2c(C(=O)O1)cccc2)c1ccc(cc1)Oc1c(c(c(c(c1F)F)C(=O)c1c(c(c(c(c1F)F)Oc1ccc(cc1)*)F)F)F)F,215.0,"Polyoxides/ethers/acetals, Polyesters/thioesters, Polyketones/thioketones"
P370372.mol,*C1(c2c(C(=O)O1)cccc2)c1ccc(cc1)Oc1ccc(cc1)C(=O)c1ccc(cc1)Oc1ccc(cc1)*,218.29,"Polyoxides/ethers/acetals, Polyesters/thioesters, Polyketones/thioketones"
P370404.mol,*C1(c2c(C(=O)O1)cccc2)c1ccc(cc1)Oc1ccc(cc1)S(=O)(=O)c1ccc(cc1)Oc1ccc(cc1)*,247.14,"Polyoxides/ethers/acetals, Polyesters/thioesters, Polysulfones/sulfoxides/sufonates/sulfoamides"
P370476.mol,*C1COC2C1OCC2OC(=O)c1oc(cc1)C(=O)O*,188.5,"Polyoxides/ethers/acetals, Polyesters/thioesters"
P370496.mol,*OC(=O)c1ccc(cc1)c1ccc(cc1)C(=O)OCCOCCOCCOCC*,4.0,"Polyoxides/ethers/acetals, Polyesters/thioesters"
P370516.mol,*OC(=O)c1ccc(cc1)c1ccc(cc1)c1ccc(cc1)C(=O)OCCOCCOCC*,50.0,"Polyoxides/ethers/acetals, Polyesters/thioesters"
P370517.mol,*OC(=O)c1ccc(cc1)c1ccc(cc1)c1ccc(cc1)C(=O)OCCOCCOCCOCC*,20.0,"Polyoxides/ethers/acetals, Polyesters/thioesters"
P370518.mol,*OC(=O)c1ccc(cc1)c1ccc(cc1)c1ccc(cc1)C(=O)OCCOCCOCCOCCOCCOCCOCCOCCOCCOCC*,13.33,"Polyoxides/ethers/acetals, Polyesters/thioesters"
P370558.mol,*Oc1ccc(cc1)C(c1ccc(cc1)OCCOC(=O)c1ccc(cc1)C(=O)OCC*)(C)C,83.0,"Polyoxides/ethers/acetals, Polyesters/thioesters"
P370595.mol,*Oc1ccc(cc1)C(=O)OCCOCCOC(=O)c1ccc(cc1)OC(=O)*,51.0,"Polyoxides/ethers/acetals, Polyesters/thioesters, Polycarbonates/thiocarbonates"
P370619.mol,*OC(=O)CCOCC*,-35.55,"Polyoxides/ethers/acetals, Polyesters/thioesters"
P370657.mol,*OC(CC(=O)OCC*)C,-37.1,"Polyoxides/ethers/acetals, Polyesters/thioesters"
P370689.mol,*C1(c2c(C(=O)O1)cccc2)c1ccc(cc1)Oc1ccc(cc1)P(=O)(c1ccc(cc1)Oc1ccc(cc1)*)C,263.0,"Polyoxides/ethers/acetals, Polyesters/thioesters"
P370756.mol,*Oc1ccc(cc1)C(c1ccc(cc1)OCC(COC(=O)c1cc(ccc1)C(=O)OCC(C*)O)O)(C)C,97.0,"Polyoxides/ethers/acetals, Polyesters/thioesters"
P370771.mol,*c1cc2Oc3c(C(c2cc1)(C)C)ccc(c3)OC(=O)c1cc2c(C(CC2(c2ccc(cc2)C(=O)O*)C)(C)C)cc1,297.0,"Polyoxides/ethers/acetals, Polyesters/thioesters"
P370827.mol,*Oc1c(cc(cc1)OC(=O)c1ccc(cc1)OCCCCCCOc1ccc(cc1)C(=O)*)N=Nc1ccc(cc1)C#N,98.0,"Polyoxides/ethers/acetals, Polyesters/thioesters"
P372045.mol,*OC(=O)CCSCCC(=O)OCCOCC*,-40.0,"Polyoxides/ethers/acetals, Polysulfides, Polyesters/thioesters"
P372046.mol,*OC(=O)CCSCCC(=O)OCCOCCOCC*,-44.0,"Polyoxides/ethers/acetals, Polysulfides, Polyesters/thioesters"
P372047.mol,*OC(=O)CCSCCC(=O)OCCOCCOCCOCC*,-44.0,"Polyoxides/ethers/acetals, Polysulfides, Polyesters/thioesters"
P372048.mol,*OC(=O)CCSCCC(=O)OCCOCCOCCOCCOCC*,-47.0,"Polyoxides/ethers/acetals, Polysulfides, Polyesters/thioesters"
P372075.mol,*Oc1ccc(cc1)OC(=O)c1ccc(cc1)C(=O)Oc1ccc(cc1)OCCCCC*,112.0,"Polyoxides/ethers/acetals, Polyesters/thioesters"
P372076.mol,*Oc1ccc(cc1)OC(=O)c1ccc(cc1)C(=O)Oc1ccc(cc1)OCCCCCC*,53.0,"Polyoxides/ethers/acetals, Polyesters/thioesters"
P372090.mol,*c1cc2c(C(=O)OC2=Nc2cc(ccc2)Oc2cc(ccc2)Oc2cc(ccc2)N=C2OC(=O)c3c2cc(cc3)C(=O)*)cc1,190.0,"Polyoxides/ethers/acetals, Polyesters/thioesters, Polyimines, Polyketones/thioketones"
P372091.mol,*c1cc2c(C(=O)OC2=Nc2cc(ccc2)Oc2ccc(cc2)N=C2OC(=O)c3c2cc(cc3)C(=O)*)cc1,253.0,"Polyoxides/ethers/acetals, Polyesters/thioesters, Polyimines, Polyketones/thioketones"
P372093.mol,*c1cc2c(C(=O)OC2=Nc2ccc(cc2)Oc2ccc(cc2)C(c2ccc(cc2)Oc2ccc(cc2)N=C2OC(=O)c3c2cc(cc3)C(=O)*)(C(F)(F)F)C(F)(F)F)cc1,248.0,"Polyoxides/ethers/acetals, Polyesters/thioesters, Polyimines, Polyketones/thioketones"
P372109.mol,*OC(=O)c1ccc(cc1)N=CNc1ccc(cc1)C(=O)OCCOCC*,77.0,"Polyoxides/ethers/acetals, Polyesters/thioesters, Polyimines"
P372130.mol,*Oc1c(cc(cc1)OC(=O)c1ccc(cc1)OCCCCCCCCCCOc1ccc(cc1)C(=O)*)S(=O)(=O)c1ccccc1,88.0,"Polyoxides/ethers/acetals, Polyesters/thioesters"
P372172.mol,*Oc1ccc(cc1)C(=O)OCCOCCOCCOC(=O)c1ccc(cc1)OC(=O)c1ccc(cc1)C(=O)*,25.0,"Polyoxides/ethers/acetals, Polyesters/thioesters"
P372173.mol,*Oc1ccc(cc1)C(=O)OCCOCCOCCOCCOC(=O)c1ccc(cc1)OC(=O)c1ccc(cc1)C(=O)*,25.0,"Polyoxides/ethers/acetals, Polyesters/thioesters"
P372194.mol,*Oc1c(cc(cc1)OC(=O)c1ccc(cc1)OCCCCCCOc1ccc(cc1)C(=O)*)S(=O)(=O)c1ccccc1,112.6,"Polyoxides/ethers/acetals, Polyesters/thioesters"
P372195.mol,*Oc1c(cc(cc1)OC(=O)c1ccc(cc1)OCCCCCCCCCCCCOc1ccc(cc1)C(=O)*)S(=O)(=O)c1ccccc1,82.7,"Polyoxides/ethers/acetals, Polyesters/thioesters"
P372204.mol,*Oc1ccc(cc1)C(c1ccc(cc1)OCC(COC(=O)CCCCC(=O)OCC(C*)O)O)(C)C,37.33,"Polyoxides/ethers/acetals, Polyesters/thioesters"
P372205.mol,*Oc1ccc(cc1)C(c1ccc(cc1)OCC(COC(=O)CCCCCCC(=O)OCC(C*)O)O)(C)C,35.0,"Polyoxides/ethers/acetals, Polyesters/thioesters"
P372206.mol,*Oc1ccc(cc1)C(c1ccc(cc1)OCC(COC(=O)CCCCCCCCC(=O)OCC(C*)O)O)(C)C,30.0,"Polyoxides/ethers/acetals, Polyesters/thioesters"
P372207.mol,*Oc1ccc(cc1)C(c1ccc(cc1)OCC(COC(=O)CCCCCCCCCCC(=O)OCC(C*)O)O)(C)C,25.0,"Polyoxides/ethers/acetals, Polyesters/thioesters"
P372208.mol,*Oc1ccc(cc1)C(c1ccc(cc1)OCC(COC(=O)C1CCC(CC1)C(=O)OCC(C*)O)O)(C)C,70.0,"Polyoxides/ethers/acetals, Polyesters/thioesters"
P372209.mol,*Oc1ccc(cc1)C1(c2ccccc2c2ccccc12)c1ccc(cc1)OCC(COC(=O)C1CCC(CC1)C(=O)OCC(C*)O)O,110.0,"Polyoxides/ethers/acetals, Polyesters/thioesters"
P372210.mol,*Oc1ccc(cc1)OCC(COC(=O)CCCCCCCCCCC(=O)OCC(C*)O)O,10.0,"Polyoxides/ethers/acetals, Polyesters/thioesters"
P372211.mol,*Oc1ccc(cc1)OCC(COC(=O)CCCCC(=O)OCC(C*)O)O,19.0,"Polyoxides/ethers/acetals, Polyesters/thioesters"
P372212.mol,*Oc1ccc(cc1)C(c1ccc(cc1)OC(=O)c1ccc(cc1)Oc1ccc(cc1)C(=O)*)(C(F)(F)F)C(F)(F)F,181.0,"Polyoxides/ethers/acetals, Polyesters/thioesters"
P372213.mol,*C1COC2C1OCC2OC(=O)Oc1ccc(cc1)OC(=O)c1ccc(cc1)OC(=O)O*,112.5,"Polyoxides/ethers/acetals, Polyesters/thioesters, Polycarbonates/thiocarbonates"
P372256.mol,*OC(=O)c1cc(cc(c1)OCCCCCCOc1ccc(cc1)c1ccc(cc1)OC)C(=O)OCCOCCOCCOCCOCCOCC*,5.0,"Polyoxides/ethers/acetals, Polyesters/thioesters"
P372257.mol,*OC(=O)c1cc(ccc1)C(=O)OCCOCCOCCOCCOCCOCC*,-36.0,"Polyoxides/ethers/acetals, Polyesters/thioesters"
P372309.mol,*Oc1ccc(cc1)C(c1ccc(cc1)OC(=O)c1ccc(cc1)OCCCCCCCCCCOc1ccc(cc1)C(=O)*)(C)C,77.0,"Polyoxides/ethers/acetals, Polyesters/thioesters"
P372310.mol,*Oc1ccc(cc1)C(c1ccc(cc1)OC(=O)c1ccc(cc1)OCCCCCCCCCCOc1ccc(cc1)C(=O)*)(C(F)(F)F)C(F)(F)F,89.0,"Polyoxides/ethers/acetals, Polyesters/thioesters"
P372311.mol,*Oc1c(cc(cc1Br)C(c1cc(c(c(c1)Br)OC(=O)c1ccc(cc1)OCCCCCCCCCCOc1ccc(cc1)C(=O)*)Br)(C)C)Br,128.0,"Polyoxides/ethers/acetals, Polyesters/thioesters"
P372312.mol,*Oc1c(cc(cc1Cl)C(c1cc(c(c(c1)Cl)OC(=O)c1ccc(cc1)OCCCCCCCCCCOc1ccc(cc1)C(=O)*)Cl)(C)C)Cl,140.0,"Polyoxides/ethers/acetals, Polyesters/thioesters"
P372390.mol,*C1COC2C1OCC2OC(=O)c1ccc(cc1)C(=O)O*,255.5,"Polyoxides/ethers/acetals, Polyesters/thioesters"
P372391.mol,*Oc1ccc(cc1)CC(NC(=O)CCc1ccc(cc1)OC(=O)COCC(=O)*)C(=O)OCCCC,64.0,"Polyoxides/ethers/acetals, Polyesters/thioesters, Polyamides/thioamides"
P372392.mol,*Oc1ccc(cc1)CC(NC(=O)CCc1ccc(cc1)OC(=O)COCC(=O)*)C(=O)OCc1ccccc1,76.0,"Polyoxides/ethers/acetals, Polyesters/thioesters, Polyamides/thioamides"
P372393.mol,*Oc1ccc(cc1)CC(NC(=O)CCc1ccc(cc1)OC(=O)COCC(=O)*)C(=O)OCCCCCCCCCCCC,36.0,"Polyoxides/ethers/acetals, Polyesters/thioesters, Polyamides/thioamides"
P372394.mol,*Oc1ccc(cc1)CC(NC(=O)CCc1ccc(cc1)OC(=O)COCC(=O)*)C(=O)OCC,79.0,"Polyoxides/ethers/acetals, Polyesters/thioesters, Polyamides/thioamides"
P372395.mol,*Oc1ccc(cc1)CC(NC(=O)CCc1ccc(cc1)OC(=O)COCC(=O)*)C(=O)OCCOCCOCC,27.0,"Polyoxides/ethers/acetals, Polyesters/thioesters, Polyamides/thioamides"
P372396.mol,*Oc1ccc(cc1)CC(NC(=O)CCc1ccc(cc1)OC(=O)COCC(=O)*)C(=O)OCCCCCC,45.0,"Polyoxides/ethers/acetals, Polyesters/thioesters, Polyamides/thioamides"
P372397.mol,*Oc1ccc(cc1)CC(NC(=O)CCc1ccc(cc1)OC(=O)COCC(=O)*)C(=O)OC,82.0,"Polyoxides/ethers/acetals, Polyesters/thioesters, Polyamides/thioamides"
P372398.mol,*Oc1ccc(cc1)CC(NC(=O)CCc1ccc(cc1)OC(=O)COCC(=O)*)C(=O)OCCCCCCCC,40.0,"Polyoxides/ethers/acetals, Polyesters/thioesters, Polyamides/thioamides"
P372399.mol,*Oc1ccc(cc1)CC(NC(=O)CCc1ccc(cc1)OC(=O)COCC(=O)*)C(=O)OCC(C)C,72.0,"Polyoxides/ethers/acetals, Polyesters/thioesters, Polyamides/thioamides"
P372400.mol,*Oc1ccc(cc1)CC(NC(=O)CCc1ccc(cc1)OC(=O)COCC(=O)*)C(=O)OC(C)C,80.0,"Polyoxides/ethers/acetals, Polyesters/thioesters, Polyamides/thioamides"
P372405.mol,*Oc1ccc(cc1)CC(NC(=O)CCc1ccc(cc1)OC(=O)COCCOCC(=O)*)C(=O)OCC,53.0,"Polyoxides/ethers/acetals, Polyesters/thioesters, Polyamides/thioamides"
P372406.mol,*Oc1ccc(cc1)CC(NC(=O)CCc1ccc(cc1)OC(=O)COCCOCC(=O)*)C(=O)OCCOCCOCC,18.0,"Polyoxides/ethers/acetals, Polyesters/thioesters, Polyamides/thioamides"
P372407.mol,*Oc1ccc(cc1)CC(NC(=O)CCc1ccc(cc1)OC(=O)COCCOCC(=O)*)C(=O)OCCCCCC,28.0,"Polyoxides/ethers/acetals, Polyesters/thioesters, Polyamides/thioamides"
P372408.mol,*Oc1ccc(cc1)CC(NC(=O)CCc1ccc(cc1)OC(=O)COCCOCC(=O)*)C(=O)OC,63.0,"Polyoxides/ethers/acetals, Polyesters/thioesters, Polyamides/thioamides"
P372409.mol,*Oc1ccc(cc1)CC(NC(=O)CCc1ccc(cc1)OC(=O)COCCOCC(=O)*)C(=O)OCCCCCCCC,16.0,"Polyoxides/ethers/acetals, Polyesters/thioesters, Polyamides/thioamides"
P372410.mol,*Oc1ccc(cc1)CC(NC(=O)CCc1ccc(cc1)OC(=O)COCCOCC(=O)*)C(=O)OCC(C)C,50.0,"Polyoxides/ethers/acetals, Polyesters/thioesters, Polyamides/thioamides"
P372411.mol,*Oc1ccc(cc1)CC(NC(=O)CCc1ccc(cc1)OC(=O)COCCOCC(=O)*)C(=O)OC(C)C,58.0,"Polyoxides/ethers/acetals, Polyesters/thioesters, Polyamides/thioamides"
P372412.mol,*Oc1ccc(cc1)CC(NC(=O)CCc1ccc(cc1)OC(=O)COCCOCC(=O)*)C(=O)OC(CC)C,44.0,"Polyoxides/ethers/acetals, Polyesters/thioesters, Polyamides/thioamides"
P372413.mol,*Oc1ccc(cc1)CC(NC(=O)Cc1ccc(cc1)OC(=O)COCC(=O)*)C(=O)OCC,66.0,"Polyoxides/ethers/acetals, Polyesters/thioesters, Polyamides/thioamides"
P372414.mol,*Oc1ccc(cc1)CC(NC(=O)Cc1ccc(cc1)OC(=O)COCC(=O)*)C(=O)OCCCCCC,46.0,"Polyoxides/ethers/acetals, Polyesters/thioesters, Polyamides/thioamides"
P372415.mol,*Oc1ccc(cc1)CC(NC(=O)Cc1ccc(cc1)OC(=O)COCC(=O)*)C(=O)OCCCCCCCC,51.0,"Polyoxides/ethers/acetals, Polyesters/thioesters, Polyamides/thioamides"
P372416.mol,*Oc1ccc(cc1)CC(NC(=O)Cc1ccc(cc1)OC(=O)COCCOCC(=O)*)C(=O)OCC,50.0,"Polyoxides/ethers/acetals, Polyesters/thioesters, Polyamides/thioamides"
P372417.mol,*Oc1ccc(cc1)CC(NC(=O)Cc1ccc(cc1)OC(=O)COCCOCC(=O)*)C(=O)OCCCCCC,31.0,"Polyoxides/ethers/acetals, Polyesters/thioesters, Polyamides/thioamides"
P372418.mol,*Oc1ccc(cc1)CC(NC(=O)Cc1ccc(cc1)OC(=O)COCCOCC(=O)*)C(=O)OCCCCCCCC,23.0,"Polyoxides/ethers/acetals, Polyesters/thioesters, Polyamides/thioamides"
P372454.mol,*Oc1ccc(cc1)OC(=O)c1c(cc(cc1)C(=O)Oc1ccc(cc1)OCC*)OCCCCC,95.0,"Polyoxides/ethers/acetals, Polyesters/thioesters"
P372527.mol,*c1c2ccc(=O)cc2oc2cc(ccc12)OC(=O)c1c(cccc1)*,250.0,"Polyoxides/ethers/acetals, Polyesters/thioesters, Polyketones/thioketones"
P372544.mol,*c1nc(nc(c1c1ccc(cc1)OC)OCCOC(=O)CCCC(=O)OCCO*)c1ccc(cc1)OC,57.0,"Polyoxides/ethers/acetals, Polyesters/thioesters, Polyimines"
P372545.mol,*c1nc(nc(c1c1ccc(cc1)OC)OCCOC(=O)CCCC(=O)OCCO*)c1ccc(cc1)OCCCC,46.0,"Polyoxides/ethers/acetals, Polyesters/thioesters, Polyimines"
P372546.mol,*c1nc(nc(c1c1ccc(cc1)OCCCC)OCCOC(=O)CCCC(=O)OCCO*)c1ccc(cc1)OCCCC,37.0,"Polyoxides/ethers/acetals, Polyesters/thioesters, Polyimines"
P372547.mol,*c1nc(nc(c1c1ccc(cc1)OC)OCCOC(=O)CCCCC(=O)OCCO*)c1ccc(cc1)OC,48.0,"Polyoxides/ethers/acetals, Polyesters/thioesters, Polyimines"
P372548.mol,*c1nc(nc(c1c1ccc(cc1)OC)OCCOC(=O)CCCCC(=O)OCCO*)c1ccc(cc1)OCCCC,34.0,"Polyoxides/ethers/acetals, Polyesters/thioesters, Polyimines"
P372549.mol,*c1nc(nc(c1c1ccc(cc1)OC)OCCOC(=O)c1ccc(cc1)C(=O)OCCO*)c1ccc(cc1)OCCCC,94.0,"Polyoxides/ethers/acetals, Polyesters/thioesters, Polyimines"
P372550.mol,*c1nc(nc(c1c1ccc(cc1)OC)OCCOC(=O)c1cc(ccc1)C(=O)OCCO*)c1ccc(cc1)OCCCC,92.0,"Polyoxides/ethers/acetals, Polyesters/thioesters, Polyimines"
P372551.mol,*OC(=O)c1c(ccc(c1)N=Nc1ccc(cc1)OCC)c1c(cc(cc1)N=Nc1ccc(cc1)OCC)C(=O)OCCOCCOCC*,65.0,"Polyoxides/ethers/acetals, Polyesters/thioesters"
P372552.mol,*c1nc(nc(c1c1ccc(cc1)OC)OCCOC(=O)c1c(ccc(c1)N=Nc1ccc(cc1)OCC)c1c(cc(cc1)N=Nc1ccc(cc1)OCC)C(=O)OCCO*)c1ccc(cc1)OCCCC,126.0,"Polyoxides/ethers/acetals, Polyesters/thioesters, Polyimines"
