Repository: htang7415/Uncertianty_quantification_Polymer_informatics

Data sorce: PoLyInfo

https://polymer.nims.go.jp/

File: data/Tg/polymer_type/Polyvinyls.csv (part 1 of 2)
ID,Smiles,Tg,Polymer type
P010027.mol,*C(C*)Cc1ccccc1,63.33,Polyvinyls
P010028.mol,*C(C*)CCc1ccccc1,17.5,Polyvinyls
P020001.mol,*C(C*)c1ccccc1,92.74,"Polystyrenes, Polyvinyls"
P020002.mol,*C(C*)c1c(cccc1)C,124.17,"Polystyrenes, Polyvinyls"
P020005.mol,*C(C*)c1c(cccc1)COC,89.0,"Polystyrenes, Polyvinyls"
P020006.mol,*C(C*)c1c(cccc1)COCC,74.0,"Polystyrenes, Polyvinyls"
P020007.mol,*C(C*)c1c(cccc1)COCCC,97.0,"Polystyrenes, Polyvinyls"
P020008.mol,*C(C*)c1c(cccc1)COC(C)C,88.0,"Polystyrenes, Polyvinyls"
P020009.mol,*C(C*)c1c(cccc1)COCCCC,67.0,"Polystyrenes, Polyvinyls"
P020010.mol,*C(C*)c1c(cccc1)COCCCCC,47.0,"Polystyrenes, Polyvinyls"
P020011.mol,*C(C*)c1c(cccc1)COCCC(C)C,78.0,"Polystyrenes, Polyvinyls"
P020012.mol,*C(C*)c1c(cccc1)COCc1ccccc1,72.0,"Polystyrenes, Polyvinyls"
P020013.mol,*C(C*)c1c(cccc1)COCCc1ccccc1,63.0,"Polystyrenes, Polyvinyls"
P020014.mol,*C(C*)c1c(cccc1)C(=O)NC,189.0,"Polystyrenes, Polyvinyls"
P020015.mol,*C(C*)c1c(cccc1)C(=O)N(C)C,190.0,"Polystyrenes, Polyvinyls"
P020016.mol,*C(C*)c1c(cccc1)C(=O)Nc1ccccc1,191.0,"Polystyrenes, Polyvinyls"
P020017.mol,*C(C*)c1c(cccc1)C(=O)O,177.0,"Polystyrenes, Polyvinyls"
P020018.mol,*C(C*)c1c(cccc1)C(=O)OC,130.0,"Polystyrenes, Polyvinyls"
P020019.mol,*C(C*)c1c(cccc1)C(=O)OCC,118.0,"Polystyrenes, Polyvinyls"
P020020.mol,*C(C*)c1c(cccc1)C(=O)OCCC,108.0,"Polystyrenes, Polyvinyls"
P020021.mol,*C(C*)c1c(cccc1)C(=O)OC(C)C,146.0,"Polystyrenes, Polyvinyls"
P020022.mol,*C(C*)c1c(cccc1)C(=O)OCCCC,66.0,"Polystyrenes, Polyvinyls"
P020023.mol,*C(C*)c1c(cccc1)C(=O)OCC(C)C,127.0,"Polystyrenes, Polyvinyls"
P020024.mol,*C(C*)c1c(cccc1)C(=O)OCCCCC,92.0,"Polystyrenes, Polyvinyls"
P020025.mol,*C(C*)c1c(cccc1)C(=O)OCCC(C)C,68.0,"Polystyrenes, Polyvinyls"
P020026.mol,*C(C*)c1c(cccc1)C(=O)OCCCCCC,45.0,"Polystyrenes, Polyvinyls"
P020027.mol,*C(C*)c1c(cccc1)C(=O)Oc1ccccc1,124.0,"Polystyrenes, Polyvinyls"
P020028.mol,*C(C*)c1c(cccc1)C(=O)OCCN(C)C,69.0,"Polystyrenes, Polyvinyls"
P020029.mol,*C(C*)c1ccc(cc1)C(=O)OCCN(C)C,91.0,"Polystyrenes, Polyvinyls"
P020032.mol,*C(C*)c1c(cccc1)Cl,112.63,"Polystyrenes, Polyvinyls"
P020035.mol,*C(C*)c1cc(ccc1)C,74.83,"Polystyrenes, Polyvinyls"
P020039.mol,*C(C*)c1cc(ccc1)Cl,87.25,"Polystyrenes, Polyvinyls"
P020040.mol,*C(C*)c1cc(ccc1)F,86.0,"Polystyrenes, Polyvinyls"
P020041.mol,*C(C*)c1ccc(cc1)C,103.07,"Polystyrenes, Polyvinyls"
P020042.mol,*C(C*)c1ccc(cc1)CC,50.47,"Polystyrenes, Polyvinyls"
P020043.mol,*C(C*)c1ccc(cc1)C(C)C,62.4,"Polystyrenes, Polyvinyls"
P020045.mol,*C(C*)c1ccc(cc1)CCCC,14.4,"Polystyrenes, Polyvinyls"
P020046.mol,*C(C*)c1ccc(cc1)C(C)(C)C,134.63,"Polystyrenes, Polyvinyls"
P020049.mol,*C(C*)c1ccc(cc1)CCCCCC,-27.0,"Polystyrenes, Polyvinyls"
P020050.mol,*C(C*)c1ccc(cc1)CCCCCCCC,-45.0,"Polystyrenes, Polyvinyls"
P020051.mol,*C(C*)c1ccc(cc1)CCCCCCCCC,-53.0,"Polystyrenes, Polyvinyls"
P020052.mol,*C(C*)c1ccc(cc1)CCCCCCCCCC,-65.0,"Polystyrenes, Polyvinyls"
P020053.mol,*C(C*)c1ccc(cc1)CCCCCCCCCCCC,-52.0,"Polystyrenes, Polyvinyls"
P020054.mol,*C(C*)c1ccc(cc1)CCCCCCCCCCCCCC,-36.0,"Polystyrenes, Polyvinyls"
P020055.mol,*C(C*)c1ccc(cc1)CCCCCCCCCCCCCCCC,4.5,"Polystyrenes, Polyvinyls"
P020056.mol,*C(C*)c1ccc(cc1)CCCCCCCCCCCCCCCCCC,32.0,"Polystyrenes, Polyvinyls"
P020058.mol,*C(C*)c1ccc(cc1)c1ccccc1,161.0,"Polystyrenes, Polyvinyls"
P020059.mol,*C(C*)c1ccc(cc1)COCCOCC,0.0,"Polystyrenes, Polyvinyls"
P020060.mol,*C(C*)c1ccc(cc1)C#N,180.0,"Polystyrenes, Polyvinyls"
P020061.mol,*C(C*)c1ccc(cc1)Cl,119.38,"Polystyrenes, Polyvinyls"
P020062.mol,*C(C*)c1ccc(cc1)Br,132.66,"Polystyrenes, Polyvinyls"
P020063.mol,*C(C*)c1ccc(cc1)C(C(C(C(C(C(C(F)(F)F)(F)F)(F)F)(F)F)(F)F)(F)F)(F)F,42.0,"Polystyrenes, Polyvinyls"
P020064.mol,*C(C*)c1ccc(cc1)C(=NO)C,134.0,"Polystyrenes, Polyvinyls"
P020065.mol,*C(C*)c1ccc(cc1)C(O)(C)C,165.0,"Polystyrenes, Polyvinyls"
P020066.mol,*C(C*)c1ccc(cc1)C(CC)(O)C,186.0,"Polystyrenes, Polyvinyls"
P020067.mol,*C(C*)c1ccc(cc1)C(CCC)(O)C,130.0,"Polystyrenes, Polyvinyls"
P020068.mol,*C(C*)c1ccc(cc1)C(CCCC)(O)C,82.5,"Polystyrenes, Polyvinyls"
P020069.mol,*C(C*)c1ccc(cc1)C(CCCCC)(O)C,92.5,"Polystyrenes, Polyvinyls"
P020070.mol,*C(C*)c1ccc(cc1)C(CCN(C)C)O,43.0,"Polystyrenes, Polyvinyls"
P020071.mol,*C(C*)c1ccc(cc1)C(CCN1CCCCC1)O,54.0,"Polystyrenes, Polyvinyls"
P020072.mol,*C(C*)c1ccc(cc1)C(CCN1CCOCC1)O,50.0,"Polystyrenes, Polyvinyls"
P020074.mol,*C(C*)c1ccc(cc1)COC,77.0,"Polystyrenes, Polyvinyls"
P020075.mol,*C(C*)c1ccc(cc1)COCCO,46.0,"Polystyrenes, Polyvinyls"
P020076.mol,*C(C*)c1ccc(cc1)COCCC,22.0,"Polystyrenes, Polyvinyls"
P020077.mol,*C(C*)c1ccc(cc1)COCCCC,10.0,"Polystyrenes, Polyvinyls"
P020078.mol,*C(C*)c1ccc(cc1)COCCCCO,20.0,"Polystyrenes, Polyvinyls"
P020079.mol,*C(C*)c1ccc(cc1)COC(CC)C,40.0,"Polystyrenes, Polyvinyls"
P020080.mol,*C(C*)c1ccc(cc1)COCCCCCC,-20.0,"Polystyrenes, Polyvinyls"
P020083.mol,*C(C*)c1ccc(cc1)COCCOCCCC,-38.0,"Polystyrenes, Polyvinyls"
P020084.mol,*C(C*)c1ccc(cc1)C(=O)N(C)C,125.0,"Polystyrenes, Polyvinyls"
P020085.mol,*C(C*)c1ccc(cc1)C(=O)N(CC)CC,102.0,"Polystyrenes, Polyvinyls"
P020086.mol,*C(C*)c1ccc(cc1)C(=O)N1CCCCC1,114.0,"Polystyrenes, Polyvinyls"
P020087.mol,*C(C*)c1ccc(cc1)C(=O)CCN1CCCCC1,38.0,"Polystyrenes, Polyvinyls"
P020088.mol,*C(C*)c1ccc(cc1)C(=O)N1CCOCC1,127.0,"Polystyrenes, Polyvinyls"
P020090.mol,*C(C*)c1ccc(cc1)C(=O)OC,122.0,"Polystyrenes, Polyvinyls"
P020091.mol,*C(C*)c1ccc(cc1)C(=O)OCC,94.0,"Polystyrenes, Polyvinyls"
P020092.mol,*C(C*)c1ccc(cc1)C(=O)OCCC,92.0,"Polystyrenes, Polyvinyls"
P020093.mol,*C(C*)c1ccc(cc1)C(=O)OC(C)C,95.0,"Polystyrenes, Polyvinyls"
P020094.mol,*C(C*)c1ccc(cc1)C(=O)OCCCC,76.0,"Polystyrenes, Polyvinyls"
P020095.mol,*C(C*)c1ccc(cc1)C(=O)OCC(C)C,90.0,"Polystyrenes, Polyvinyls"
P020096.mol,*C(C*)c1ccc(cc1)C(=O)OCCCCCC,66.0,"Polystyrenes, Polyvinyls"
P020098.mol,*C(C*)c1ccc(cc1)C(=O)CC,102.0,"Polystyrenes, Polyvinyls"
P020099.mol,*C(C*)c1ccc(cc1)C(=O)CCC,74.0,"Polystyrenes, Polyvinyls"
P020100.mol,*C(C*)c1ccc(cc1)C(=O)CCCC,70.0,"Polystyrenes, Polyvinyls"
P020101.mol,*C(C*)c1ccc(cc1)C(=O)CCCCC,66.0,"Polystyrenes, Polyvinyls"
P020102.mol,*C(C*)c1ccc(cc1)C(=O)CCCCCCC,50.0,"Polystyrenes, Polyvinyls"
P020103.mol,*C(C*)c1ccc(cc1)C(=O)Cc1ccccc1,78.0,"Polystyrenes, Polyvinyls"
P020104.mol,*C(C*)c1ccc(cc1)C(=O)c1ccccc1,98.0,"Polystyrenes, Polyvinyls"
P020105.mol,*C(C*)c1ccc(cc1)C(=O)c1ccc(cc1)C,99.0,"Polystyrenes, Polyvinyls"
P020108.mol,*C(C*)c1ccc(cc1)F,98.23,"Polystyrenes, Polyvinyls"
P020110.mol,*C(C*)c1ccc(cc1)I,155.0,"Polystyrenes, Polyvinyls"
P020112.mol,*C(C*)c1ccc(cc1)OC,101.33,"Polystyrenes, Polyvinyls"
P020113.mol,*C(C*)c1ccc(cc1)OCC,86.0,"Polystyrenes, Polyvinyls"
P020114.mol,*C(C*)c1ccc(cc1)OCCC,70.0,"Polystyrenes, Polyvinyls"
P020115.mol,*C(C*)c1ccc(cc1)OCCCC,52.0,"Polystyrenes, Polyvinyls"
P020116.mol,*C(C*)c1ccc(cc1)OCCC(C)C,57.0,"Polystyrenes, Polyvinyls"
P020117.mol,*C(C*)c1ccc(cc1)Oc1ccccc1,85.0,"Polystyrenes, Polyvinyls"
P020119.mol,*C(C*)c1ccc(cc1)S(=O)(=O)OCCC,217.0,"Polystyrenes, Polyvinyls"
P020120.mol,*C(C*)c1ccc(cc1)[Si](C)(C)C,136.0,"Polystyrenes, Polyvinyls"
P020121.mol,*C(C*)c1c(cccc1Cl)Cl,165.0,"Polystyrenes, Polyvinyls"
P020122.mol,*C(C*)c1c(cc(cc1)C)C,98.83,"Polystyrenes, Polyvinyls"
P020125.mol,*C(C*)c1c(cc(cc1)Cl)C,145.0,"Polystyrenes, Polyvinyls"
P020126.mol,*C(C*)c1c(cc(cc1)Cl)Cl,135.0,"Polystyrenes, Polyvinyls"
P020130.mol,*C(C*)c1c(ccc(c1)C)C,143.0,"Polystyrenes, Polyvinyls"
P020131.mol,*C(C*)c1c(ccc(c1)C(C)(C)C)C,87.0,"Polystyrenes, Polyvinyls"
P020133.mol,*C(C*)c1c(ccc(c1)Cl)Cl,108.0,"Polystyrenes, Polyvinyls"
P020136.mol,*C(C*)c1c(ccc(c1)Br)OCCCC,47.0,"Polystyrenes, Polyvinyls"
P020137.mol,*C(C*)c1c(ccc(c1)Br)OCC,80.0,"Polystyrenes, Polyvinyls"
P020138.mol,*C(C*)c1c(ccc(c1)Br)OC,86.0,"Polystyrenes, Polyvinyls"
P020139.mol,*C(C*)c1c(ccc(c1)Br)OCCC,54.0,"Polystyrenes, Polyvinyls"
P020140.mol,*C(C*)c1c(ccc(c1)Br)OC(C)C,35.0,"Polystyrenes, Polyvinyls"
P020141.mol,*C(C*)c1c(ccc(c1)Br)OCCCCC,49.0,"Polystyrenes, Polyvinyls"
P020142.mol,*C(C*)c1c(ccc(c1)Br)OCCC(C)C,37.0,"Polystyrenes, Polyvinyls"
P020143.mol,*C(C*)c1cc(cc(c1)C)C,104.5,"Polystyrenes, Polyvinyls"
P020144.mol,*C(C*)c1cc(c(cc1)C)C,106.0,"Polystyrenes, Polyvinyls"
P020145.mol,*C(C*)c1cc(c(cc1)Cl)C,114.0,"Polystyrenes, Polyvinyls"
P020146.mol,*C(C*)c1cc(c(cc1)Cl)Cl,128.0,"Polystyrenes, Polyvinyls"
P020147.mol,*C(C*)c1cc(c(cc1)Cl)F,122.0,"Polystyrenes, Polyvinyls"
P020148.mol,*C(C*)c1c(cc(cc1C)C)C,126.0,"Polystyrenes, Polyvinyls"
P020149.mol,*C(C*)c1c(cc(c(c1)C)C)C,104.0,"Polystyrenes, Polyvinyls"
P020150.mol,*C(C*)c1c(c(c(c(c1F)F)F)F)F,102.15,"Polystyrenes, Polyvinyls"
P020151.mol,*C(C*)(c1ccccc1)C,148.8,"Polystyrenes, Polyvinyls"
P020152.mol,*C(C*)(c1ccc(cc1)C(C)C)C,134.91,"Polystyrenes, Polyvinyls"
P020156.mol,*C(C*)c1c2c(ccc1)cccc2,159.0,"Polystyrenes, Polyvinyls"
P020157.mol,*C(C*)c1ccc(cc1)C(=O)C,115.5,"Polystyrenes, Polyvinyls"
P020158.mol,*C(C*)c1ccc(cc1)C(=O)CCN1CCOCC1,41.0,"Polystyrenes, Polyvinyls"
P020177.mol,*C(C*)(C(=O)OC)c1ccccc1,121.0,"Polystyrenes, Polyacrylics, Polyvinyls"
P020181.mol,*C(C*)(c1ccc(cc1)C)C,175.4,"Polystyrenes, Polyvinyls"
P020185.mol,*C(C*)c1ccc(cc1)C(=O)C(F)(F)F,95.0,"Polystyrenes, Polyvinyls"
P020186.mol,*C(C*)c1ccc(cc1)C(=O)c1ccc(cc1)OC,103.0,"Polystyrenes, Polyvinyls"
P020187.mol,*C(C*)c1ccc(cc1)B(O[Si](C)(C)C)O[Si](C)(C)C,84.0,"Polystyrenes, Polyvinyls"
P020188.mol,*C(C*)c1cc(ccc1)B(O[Si](C)(C)C)O[Si](C)(C)C,35.0,"Polystyrenes, Polyvinyls"
P020189.mol,*C(C*)c1cc2c(cc1)cccc2,141.83,"Polystyrenes, Polyvinyls"
P020190.mol,*C(C*)c1ccncc1,160.66,"Polystyrenes, Polyvinyls"
P020191.mol,*C(C*)c1nc(ccc1)C,92.0,"Polystyrenes, Polyvinyls"
P020192.mol,*C(C*)c1ccc(nc1)C,132.25,"Polystyrenes, Polyvinyls"
P020193.mol,*C(C*)n1nc2c(c1)cccc2,41.5,Polyvinyls
P020194.mol,*C(C(C(C*)c1ncccc1)c1ccccc1)c1ncccc1,150.0,"Polystyrenes, Polyvinyls"
P020195.mol,*C(C*)c1ccc(cc1)O,161.43,"Polystyrenes, Polyvinyls"
P020198.mol,*C(C*)c1ccc(cc1)OC(=O)C,114.44,"Polystyrenes, Polyvinyls"
P024305.mol,*C(C*)c1ccc(cc1)CCC,46.75,"Polystyrenes, Polyvinyls"
P024504.mol,*C(C*)c1ccc(cc1)COCC(CCCC)CC,-23.0,"Polystyrenes, Polyvinyls"
P024505.mol,*C(C*)c1ccc(cc1)COCCOCCCCCCCC,-42.0,"Polystyrenes, Polyvinyls"
P029029.mol,*C(C(*)(c1c(c(c(c(c1[2H])[2H])[2H])[2H])[2H])[2H])([2H])[2H],86.29,"Polystyrenes, Polyvinyls"
P030001.mol,*C(C*)O,76.98,Polyvinyls
P030006.mol,*C(C*)C(=O)C,83.33,Polyvinyls
P030010.mol,*C(C*)C#N,93.96,Polyvinyls
P030011.mol,*C(C*)(C#N)C,71.75,Polyvinyls
P030018.mol,*C(C*)OC,-24.96,Polyvinyls
P030024.mol,*C(C*)OC(=O)C,34.27,Polyvinyls
P030026.mol,*C(C*)OC(=O)c1ccccc1,70.29,Polyvinyls
P030035.mol,*C(C*)O[N+](=O)[O-],34.5,Polyvinyls
P030036.mol,*C=CC(C(*)C(=O)OC)C,53.0,Polyvinyls
P030037.mol,*C#CC(=C(*)COS(=O)(=O)c1ccc(cc1)C)COS(=O)(=O)c1ccc(cc1)C,-73.0,Polyvinyls
P030038.mol,*C(C*)CC[Si](C)(C)C,132.0,Polyvinyls
P030040.mol,*C(C*)OC=O,34.25,Polyvinyls
P030045.mol,*C(C*)OC(C)C,-7.5,Polyvinyls
P030046.mol,*C(C*)(OC)C,67.0,Polyvinyls
P030048.mol,*C(C*)OC(CC)C,-26.0,Polyvinyls
P030049.mol,*C(C*)OC(=O)C(F)(F)F,52.4,Polyvinyls
P030062.mol,*C1(CC(C1)*)C#N,220.0,Polyvinyls
P030067.mol,*C(C*)Cc1cc(ccc1)C,38.75,Polyvinyls
P030068.mol,*C(C*)Cc1c(cccc1)C,80.0,Polyvinyls
P030069.mol,*C(C*)Cc1ccc(cc1)C,62.5,Polyvinyls
P030071.mol,*C(C*)OC(=O)c1ccc(cc1)C(C)(C)C,116.8,Polyvinyls
P030077.mol,*C=CC(C*)OC,-10.5,Polyvinyls
P030078.mol,*C(=CCC*)c1ccccc1,36.62,Polyvinyls
P030079.mol,*C(*)O,137.0,Polyvinyls
P030080.mol,*C(C*)OCC(CCCC)CC,-66.0,Polyvinyls
P030081.mol,*C(C*)SCCCC,-20.0,Polyvinyls
P030083.mol,*C(C*)SCC,-7.0,Polyvinyls
P030091.mol,*C(C*)OCC(CC)(C)C,9.0,Polyvinyls
P030092.mol,*C(C*)SC,-1.0,Polyvinyls
P030093.mol,*C(C*)OCCCCCCCC,-79.75,Polyvinyls
P030096.mol,*C(C*)C(=O)c1ccccc1,57.25,Polyvinyls
P030097.mol,*C(C*)C(=O)c1cc(c(cc1)Br)OC,44.0,Polyvinyls
P030098.mol,*C(C*)C(=O)c1ccc(cc1)C(C)(C)C,103.5,Polyvinyls
P030099.mol,*C(C*)C(=O)c1ccc(cc1)Cl,63.0,Polyvinyls
P030100.mol,*C(C*)C(=O)c1ccc(cc1)CC,49.25,Polyvinyls
P030101.mol,*C(C*)C(=O)c1ccc(cc1)C(C)C,62.5,Polyvinyls
P030102.mol,*C(C*)C(=O)c1ccc(cc1)OC,46.0,Polyvinyls
P030103.mol,*C(C*)C(=O)c1cc(c(cc1)C)C,42.0,Polyvinyls
P030104.mol,*C(C*)C(=O)c1ccc(cc1)CCC,44.0,Polyvinyls
P030105.mol,*C(C*)C(=O)c1ccc(cc1)C,59.5,Polyvinyls
P030107.mol,*C(C*)OC(=O)c1c(cccc1)OC(=O)C,59.5,Polyvinyls
P030108.mol,*C(C*)OC(=O)c1ccc(cc1)OC(=O)C,76.0,Polyvinyls
P030109.mol,*C(C*)OC(=O)CCCC(=O)c1ccccc1,45.0,Polyvinyls
P030110.mol,*C(C*)OC(=O)c1cc(ccc1)Br,57.5,Polyvinyls
P030111.mol,*C(C*)OC(=O)c1ccc(cc1)Br,85.5,Polyvinyls
P030112.mol,*C(C*)OC(=O)c1ccc(cc1)OC(=O)CCC,61.0,Polyvinyls
P030113.mol,*C(C*)OC(=O)c1c(cccc1)Cl,55.75,Polyvinyls
P030114.mol,*C(C*)OC(=O)c1cc(ccc1)Cl,61.75,Polyvinyls
P030115.mol,*C(C*)OC(=O)c1ccc(cc1)Cl,70.25,Polyvinyls
P030116.mol,*C(C*)OC(=O)C1CCCCC1,58.88,Polyvinyls
P030117.mol,*C(C*)OC(=O)CC1CCCCC1,25.0,Polyvinyls
P030118.mol,*C(C*)OC(=O)CCCC1CCCCC1,-10.0,Polyvinyls
P030120.mol,*C(C*)OC(=O)c1ccc(cc1)OCC,70.0,Polyvinyls
P030121.mol,*C(C*)OC(=O)c1ccc(cc1)CC,54.72,Polyvinyls
P030122.mol,*C(C*)OC(=O)C(C(C)(C)C)(CC)C,115.0,Polyvinyls
P030123.mol,*C(C*)OC(=O)C(C(C(F)(F)F)(F)F)(F)F,27.0,Polyvinyls
P030124.mol,*C(C*)OC(=O)C1(C(C(C(C(C1(F)F)(F)F)(F)F)(F)F)(F)F)F,54.0,Polyvinyls
P030125.mol,*C(C*)NC(=O)OC(C)(C)C,120.0,Polyvinyls
P030126.mol,*C(C*)OC(=O)C(C(C(C(C(C(C(C(C(F)(F)F)(F)F)(F)F)(F)F)(F)F)(F)F)(F)F)(F)F)(F)F,-19.0,Polyvinyls
P030127.mol,*C(C*)OC(=O)C(C(C(C(C(F)(F)F)(F)F)(F)F)(F)F)(F)F,-9.0,Polyvinyls
P030128.mol,*C(C*)OC(=O)C(C(C(C(C(C(C(F)(F)F)(F)F)(F)F)(F)F)(F)F)(F)F)(F)F,-12.5,Polyvinyls
P030129.mol,*C(C*)OC(=O)C(C(F)(F)F)(F)F,42.0,Polyvinyls
P030130.mol,*C(C*)OC(=O)C(C(C(C(F)(F)F)(F)F)(F)F)(F)F,17.5,Polyvinyls
P030131.mol,*C(C*)OC(=O)c1ccncc1,98.5,Polyvinyls
P030132.mol,*C(C*)OC(=O)c1ccc(cc1)C(C)C,65.65,Polyvinyls
P030133.mol,*C(C*)OC(=O)C(C(C)C)(C(C)C)C,120.0,Polyvinyls
P030134.mol,*C(C*)OC(=O)c1c(cccc1)OC,65.0,Polyvinyls
P030135.mol,*C(C*)OC(=O)c1cc(ccc1)OC,44.0,Polyvinyls
P030136.mol,*C(C*)OC(=O)c1ccc(cc1)OC,73.83,Polyvinyls
P030137.mol,*C(C*)OC(=O)c1c(cccc1)C,42.5,Polyvinyls
P030138.mol,*C(C*)OC(=O)c1cc(ccc1)C,49.0,Polyvinyls
P030139.mol,*C(C*)OC(=O)c1ccc(cc1)C,66.75,Polyvinyls
P030140.mol,*C(C*)OC(=O)CC(c1ccccc1)(C)C,20.0,Polyvinyls
P030141.mol,*C(C*)OC(=O)c1cc(ccc1)[Si](C)(C)C,80.0,Polyvinyls
P030142.mol,*C(C*)OC(=O)c1ccc(cc1)[Si](C)(C)C,125.25,Polyvinyls
P030143.mol,*C(C*)OC(=O)C(CCC)(C)C,10.0,Polyvinyls
P030144.mol,*C(C*)OC(=O)C(C(CC)(C)C)(C)C,90.0,Polyvinyls
P030145.mol,*C(C*)OC(=O)C(C(C(C)C)C)(C)C,50.0,Polyvinyls
P030146.mol,*C(C*)OC(=O)C(CC(C)(C)C)(C)C,55.0,Polyvinyls
P030147.mol,*C(C*)OC(=O)c1cnccc1,86.5,Polyvinyls
P030148.mol,*C(C*)OC(=O)c1cc(ccc1)[N+](=O)[O-],93.0,Polyvinyls
P030149.mol,*C(C*)OC(=O)c1ccc(cc1)[N+](=O)[O-],122.0,Polyvinyls
P030150.mol,*C(C*)OC(=O)c1ccc(cc1)c1ccccc1,84.5,Polyvinyls
P030151.mol,*C(C*)OC(=O)C(C)(C)C,86.0,Polyvinyls
P030152.mol,*C(C*)OC(=O)c1ccc(cc1)OC(=O)CC,71.5,Polyvinyls
P030153.mol,*C(C*)OC(=O)CCCC(=O)c1ccc(cc1)C,40.0,Polyvinyls
P030157.mol,*C(C*)C1=NC(C(=O)O1)(C)C,92.0,Polyvinyls
P030158.mol,*C(C*)(C1=NC(C(=O)O1)(C)C)C,165.0,Polyvinyls
P030161.mol,*C(C*)OC(=O)CCC,-10.1,Polyvinyls
P030163.mol,*C(C*)OC(C(F)(F)F)(C(F)(F)F)F,60.0,Polyvinyls
P030166.mol,*C(C*)OC(=O)CCl,18.99,Polyvinyls
P030168.mol,*C(C*)c1sccc1,71.0,"Polystyrenes, Polyvinyls"
P030177.mol,*C(C*)(CC(=O)OCCCCCCC)C(=O)OCCCCCCC,-23.67,"Polyacrylics, Polyvinyls"
P030178.mol,*C(C*)OC(=O)C1CCCC1,36.0,Polyvinyls
P030179.mol,*C(C*)OC(=O)C1(CCCCC1)C,86.0,Polyvinyls
P030180.mol,*C(C*)P(=O)(c1ccccc1)c1ccccc1,127.5,Polyvinyls
P030181.mol,*C(C*)P(=O)(OCC)N(C)C,32.0,Polyvinyls
P030182.mol,*C(C*)P(=O)(N(C)C)Oc1ccccc1,27.0,Polyvinyls
P030183.mol,*C(C*)c1nc(nc(n1)C)C,70.0,"Polystyrenes, Polyvinyls"
P030188.mol,*C(=C(*)C)c1ccccc1,200.0,Polyvinyls
P030192.mol,*C(C(C(C*)OC)C(=O)O)C(=O)O,134.67,Polyvinyls
P030195.mol,*C(=CCCC*)c1ccc(cc1)OC,11.0,Polyvinyls
P030196.mol,*C(=CCCC*)c1ccccc1,0.0,Polyvinyls
P030197.mol,*C(=CCCC*)c1ccc(cc1)Cl,16.0,Polyvinyls
P030198.mol,*C(=C(*)C)[Si](C)(C)C,198.3,Polyvinyls
P034237.mol,*C(C*)CNc1ccc(cc1)[N+](=O)[O-],140.25,Polyvinyls
P034238.mol,*C(C*)CNc1ncc(cc1)[N+](=O)[O-],151.0,Polyvinyls
P034239.mol,*C(C*)CNc1c(cc(cc1)[N+](=O)[O-])C,151.0,Polyvinyls
P034240.mol,*C(C*)CNc1cc(c(cc1)[N+](=O)[O-])C(F)(F)F,153.0,Polyvinyls
P034241.mol,*C(C*)CNc1c(cc(cc1)[N+](=O)[O-])[N+](=O)[O-],160.0,Polyvinyls
P034359.mol,*C1C(C(C(C1)C*)OC(=O)CCCCCCCCCCOc1ccc(cc1)c1ccc(cc1)C#N)OC(=O)CCCCCCCCCCOc1ccc(cc1)c1ccc(cc1)C#N,14.5,Polyvinyls
P034360.mol,*C1C(CC(C1)C*)OC(=O)CCCCCCCCCCOc1ccc(cc1)c1ccc(cc1)C#N,30.5,Polyvinyls
P034361.mol,*C1C(CC(C1)OC(=O)CCCCCCCCCCOc1ccc(cc1)c1ccc(cc1)C#N)CC*,24.0,Polyvinyls
P034424.mol,*C(C*)n1cncc1,167.93,Polyvinyls
P034597.mol,*C(C*)C(=O)c1ccc(cc1)Br,101.5,Polyvinyls
P034603.mol,*C(C*)OC(=O)CC1CCCC1,-3.0,Polyvinyls
P039005.mol,*C(C*)N1C(=O)CCC1,143.16,Polyvinyls
P039028.mol,*C1C(C2C(C1)C(C(C2)CC*)OC(=O)CCCCCCCCCCOc1ccc(cc1)c1ccc(cc1)C#N)OC(=O)CCCCCCCCCCOc1ccc(cc1)c1ccc(cc1)C#N,23.5,Polyvinyls
P040001.mol,*C(C*)C(=O)O,112.62,"Polyacrylics, Polyvinyls"
P040002.mol,*C(C*)C(=O)OC,10.78,"Polyacrylics, Polyvinyls"
P040003.mol,*C(C*)C(=O)OCC,-9.27,"Polyacrylics, Polyvinyls"
P040004.mol,*C(C*)C(=O)OCCC,-41.5,"Polyacrylics, Polyvinyls"
P040005.mol,*C(C*)C(=O)OC(C)C,-8.38,"Polyacrylics, Polyvinyls"
P040006.mol,*C(C*)C(=O)OCCCC,-31.07,"Polyacrylics, Polyvinyls"
P040007.mol,*C(C*)C(=O)OCC(C)C,25.0,"Polyacrylics, Polyvinyls"
P040008.mol,*C(C*)C(=O)OC(CC)C,-20.4,"Polyacrylics, Polyvinyls"
P040010.mol,*C(C*)C(=O)OC(C)(C)C,40.66,"Polyacrylics, Polyvinyls"
P040011.mol,*C(C*)C(=O)OCCCCCC,-57.0,"Polyacrylics, Polyvinyls"
P040012.mol,*C(C*)C(=O)OCCCCCCC,-60.0,"Polyacrylics, Polyvinyls"
P040013.mol,*C(C*)C(=O)OCCCCCCCC,-65.0,"Polyacrylics, Polyvinyls"
P040017.mol,*C(C*)C(=O)OCCCCCCCCCCCCCCCCCC,-42.5,"Polyacrylics, Polyvinyls"
P040020.mol,*C(C*)C(=O)OC1C2(CCC(C1)C2(C)C)C,98.6,"Polyacrylics, Polyvinyls"
P040021.mol,*C(C*)C(=O)OCC(F)(F)F,0.97,"Polyacrylics, Polyvinyls"
P040022.mol,*C(C*)C(=O)OCC(C(F)(F)F)(F)F,-26.0,"Polyacrylics, Polyvinyls"
P040023.mol,*C(C*)C(=O)OC(C(F)(F)F)C(F)(F)F,24.06,"Polyacrylics, Polyvinyls"
P040024.mol,*C(C*)C(=O)OC(C(F)(F)F)(C(F)(F)F)F,7.5,"Polyacrylics, Polyvinyls"
P040027.mol,*C(C*)C(=O)OCC(C(F)C(F)(F)F)(F)F,-22.0,"Polyacrylics, Polyvinyls"
P040028.mol,*C(C*)C(=O)OCC(C(C(F)(F)F)(F)F)(F)F,-30.0,"Polyacrylics, Polyvinyls"
P040030.mol,*C(C*)C(=O)OCC(C(C(C(F)(F)F)(F)F)(F)F)(F)F,-37.0,"Polyacrylics, Polyvinyls"
P040031.mol,*C(C*)C(=O)OCC(C(C(C(C(F)(F)F)(F)F)(F)F)(F)F)(F)F,-39.0,"Polyacrylics, Polyvinyls"
P040032.mol,*C(C*)C(=O)OCC(C(C(C(C(C(C(F)(F)F)(F)F)(F)F)(F)F)(F)F)(F)F)(F)F,-17.0,"Polyacrylics, Polyvinyls"
P040034.mol,*C(C*)C(=O)OCCOC,-41.67,"Polyacrylics, Polyvinyls"
P040035.mol,*C(C*)C(=O)OCCOCC,-50.0,"Polyacrylics, Polyvinyls"
P040036.mol,*C(C*)C(=O)OCCCOC,-66.5,"Polyacrylics, Polyvinyls"
P040037.mol,*C(C*)C(=O)OCCCOCC,-61.5,"Polyacrylics, Polyvinyls"
P040038.mol,*C(C*)C(=O)OCCOCC(F)(F)F,-38.0,"Polyacrylics, Polyvinyls"
P040039.mol,*C(C*)C(=O)OCCOC(C(F)F)(F)F,-22.0,"Polyacrylics, Polyvinyls"
P040040.mol,*C(C*)C(=O)OCCOCC(C(C(F)(F)F)(F)F)(F)F,-45.0,"Polyacrylics, Polyvinyls"
P040041.mol,*C(C*)C(=O)OCC(C(OC(F)(F)F)(F)F)(F)F,-55.0,"Polyacrylics, Polyvinyls"
P040042.mol,*C(C*)C(=O)OCC(C(OC(C(F)(F)F)(F)F)(F)F)(F)F,-49.0,"Polyacrylics, Polyvinyls"
P040043.mol,*C(C*)C(=O)OCC(C(OC(C(C(F)(F)F)(F)F)(F)F)(F)F)(F)F,-68.0,"Polyacrylics, Polyvinyls"
P040047.mol,*C(C*)(C(=O)O)C,182.64,"Polyacrylics, Polyvinyls"
P040048.mol,*C(C*)(C(=O)OC)C,103.23,"Polyacrylics, Polyvinyls"
P040049.mol,*C(C*)(C(=O)OCC)C,64.96,"Polyacrylics, Polyvinyls"
P040050.mol,*C(C*)(C(=O)OCCC)C,44.92,"Polyacrylics, Polyvinyls"
P040051.mol,*C(C*)(C(=O)OC(C)C)C,72.71,"Polyacrylics, Polyvinyls"
P040052.mol,*C(C*)(C(=O)OCCCC)C,28.5,"Polyacrylics, Polyvinyls"
P040053.mol,*C(C*)(C(=O)OC(CC)C)C,59.67,"Polyacrylics, Polyvinyls"
P040054.mol,*C(C*)(C(=O)OCC(C)C)C,54.04,"Polyacrylics, Polyvinyls"
P040055.mol,*C(C*)(C(=O)OC(C)(C)C)C,101.25,"Polyacrylics, Polyvinyls"
P040056.mol,*C(C*)(C(=O)OCCCCCC)C,-7.25,"Polyacrylics, Polyvinyls"
P040059.mol,*C(C*)(C(=O)OCCCCCCCC)C,-10.0,"Polyacrylics, Polyvinyls"
P040060.mol,*C(C*)(C(=O)OCCCCCCCCCCCC)C,-44.99,"Polyacrylics, Polyvinyls"
P040061.mol,*C(C*)(C(=O)OCCCCCCCCCCCCCC)C,-72.0,"Polyacrylics, Polyvinyls"
P040063.mol,*C(C*)(C(=O)OCCCCCCCCCCCCCCCCCC)C,-103.33,"Polyacrylics, Polyvinyls"
P040064.mol,*C(C*)(C(=O)OC1CCCCC1)C,89.76,"Polyacrylics, Polyvinyls"
P040066.mol,*C(C*)(C(=O)OC1C(CCCC1)C)C,85.0,"Polyacrylics, Polyvinyls"
P040067.mol,*C(C*)(C(=O)OC1CCC(CC1)C)C,109.0,"Polyacrylics, Polyvinyls"
P040068.mol,*C(C*)(C(=O)OC1CC(CCC1)C)C,89.0,"Polyacrylics, Polyvinyls"
P040069.mol,*C(C*)(C(=O)OC1CC(CC(C1)C)(C)C)C,125.0,"Polyacrylics, Polyvinyls"
P040071.mol,*C(C*)(C(=O)Oc1ccccc1)C,111.1,"Polyacrylics, Polyvinyls"
P040073.mol,*C(C*)(C(=O)OCc1ccccc1)C,57.45,"Polyacrylics, Polyvinyls"
P040074.mol,*C(C*)(C(=O)OCCc1ccccc1)C,49.0,"Polyacrylics, Polyvinyls"
P040081.mol,*C(C*)(C(=O)OCCF)C,90.0,"Polyacrylics, Polyvinyls"
P040082.mol,*C(C*)(C(=O)OCCCl)C,62.0,"Polyacrylics, Polyvinyls"
P040083.mol,*C(C*)(C(=O)OCCBr)C,52.0,"Polyacrylics, Polyvinyls"
P040084.mol,*C(C*)(C(=O)OCC(F)(F)F)C,78.27,"Polyacrylics, Polyvinyls"
P040085.mol,*C(C*)(C(=O)OCC(C(F)F)(F)F)C,80.0,"Polyacrylics, Polyvinyls"
P040088.mol,*C(C*)(C(=O)OC(C(F)(F)F)C(F)(F)F)C,73.0,"Polyacrylics, Polyvinyls"
P040097.mol,*C(C*)(C(=O)Oc1c(c(c(c(c1Cl)Cl)Cl)Cl)Cl)C,110.0,"Polyacrylics, Polyvinyls"
P040099.mol,*C(C*)(C(=O)OCc1c(cccc1)Cl)C,54.1,"Polyacrylics, Polyvinyls"
P040102.mol,*C(C*)(C(=O)OCCO)C,83.78,"Polyacrylics, Polyvinyls"
P040106.mol,*C(C*)(C(=O)OCC1OCCC1)C,105.0,"Polyacrylics, Polyvinyls"
P040107.mol,*C(C*)(C(=O)OCc1occc1)C,111.0,"Polyacrylics, Polyvinyls"
P040112.mol,*C(C*)(C(=O)OCCN(C)C)C,24.75,"Polyacrylics, Polyvinyls"
P040114.mol,*C(C*)(C(=O)OCCN(CC)CC)C,26.0,"Polyacrylics, Polyvinyls"
P040116.mol,*C(C*)(C(=O)OC)Cl,125.0,"Polyacrylics, Polyvinyls"
P040117.mol,*C(C*)(C(=O)OCC)Cl,85.31,"Polyacrylics, Polyvinyls"
P040127.mol,*C(C*)C(=O)N,178.5,"Polyacrylics, Polyvinyls"
P040128.mol,*C(C*)C(=O)NC(C)C,132.69,"Polyacrylics, Polyvinyls"
P040141.mol,*C(C*)C(=O)OC(CC)CC,-6.0,"Polyacrylics, Polyvinyls"
P040145.mol,*C(C*)C(=O)OCC(C(C(C(F)F)(F)F)(F)F)(F)F,-35.0,"Polyacrylics, Polyvinyls"
P040147.mol,*C(C*)C(=O)OCC(CCCC)CC,-62.58,"Polyacrylics, Polyvinyls"
P040148.mol,*C(C*)C(=O)OCCCCCCCCC,-89.0,"Polyacrylics, Polyvinyls"
P040149.mol,*C(C*)C(=O)OC1CCCCC1,23.69,"Polyacrylics, Polyvinyls"
P040150.mol,*C(C*)C(=O)OC1CC(CC(C1)C)(C)C,15.0,"Polyacrylics, Polyvinyls"
P040152.mol,*C(C*)(C(=O)OCCCCCCCCCC)C,-64.5,"Polyacrylics, Polyvinyls"
P040155.mol,*C(C*)(C(=O)OC1C2(CCC(C1)C2(C)C)C)C,149.83,"Polyacrylics, Polyvinyls"
P040156.mol,*C(C*)(C(=O)OCCC)Cl,66.0,"Polyacrylics, Polyvinyls"
P040157.mol,*C(C*)(C(=O)OCCCC)Cl,42.0,"Polyacrylics, Polyvinyls"
P040159.mol,*C(C*)(C(=O)OC)C#N,130.0,"Polyacrylics, Polyvinyls"
P040160.mol,*C(C*)C(=O)OCC(CC)C,-32.0,"Polyacrylics, Polyvinyls"
P040164.mol,*C(C*)C(=O)OCC(C)(C)C,22.0,"Polyacrylics, Polyvinyls"
P040168.mol,*C(C*)C(=O)OCCC#N,4.0,"Polyacrylics, Polyvinyls"
P040172.mol,*C(C*)C(=O)OCF,15.0,"Polyacrylics, Polyvinyls"
P040175.mol,*C(C*)C(=O)OCCOCCOC(C(F)F)(F)F,-40.0,"Polyacrylics, Polyvinyls"
P040177.mol,*C(C*)C(=O)OCCSC,-60.0,"Polyacrylics, Polyvinyls"
P040178.mol,*C(C*)C(=O)OCCCSC,-65.0,"Polyacrylics, Polyvinyls"
P040179.mol,*C(C*)C(=O)OCCSCC,-71.0,"Polyacrylics, Polyvinyls"
P040180.mol,*C(C*)C(=O)OCCCCSC,-70.0,"Polyacrylics, Polyvinyls"
P040181.mol,*C(C*)C(=O)OCCCSCC,-76.0,"Polyacrylics, Polyvinyls"
P040182.mol,*C(C*)C(=O)OCCSCC#N,-24.0,"Polyacrylics, Polyvinyls"
P040183.mol,*C(C*)C(=O)OCCSCCC#N,-50.0,"Polyacrylics, Polyvinyls"
P040184.mol,*C(C*)C(=O)OCCSCCCC#N,-58.0,"Polyacrylics, Polyvinyls"
P040185.mol,*C(C*)C(=O)OCCCSCCC#N,-58.0,"Polyacrylics, Polyvinyls"
P040186.mol,*C(C*)C(=O)OCCCCCCSCC#N,-59.0,"Polyacrylics, Polyvinyls"
P040187.mol,*C(C*)C(=O)OC12CC3(CC(CC(C1)C3)(C2)C)C,103.43,"Polyacrylics, Polyvinyls"
P040188.mol,*C(C*)C(=O)N1CCCCC1,108.0,"Polyacrylics, Polyvinyls"
P040189.mol,*C(C*)C(=O)N1CCOCC1,133.0,"Polyacrylics, Polyvinyls"
P040191.mol,*C(C*)C(=O)Oc1ccccc1,101.83,"Polyacrylics, Polyvinyls"
P040192.mol,*C(C*)C(=O)Oc1c(cccc1)C,51.5,"Polyacrylics, Polyvinyls"
P040193.mol,*C(C*)C(=O)Oc1cc(ccc1)C,24.5,"Polyacrylics, Polyvinyls"
P040194.mol,*C(C*)C(=O)Oc1ccc(cc1)C,42.5,"Polyacrylics, Polyvinyls"
P040195.mol,*C(C*)C(=O)Oc1c(cccc1)C(C)(C)C,72.0,"Polyacrylics, Polyvinyls"
P040196.mol,*C(C*)C(=O)Oc1ccc(cc1)C(C)(C)C,71.0,"Polyacrylics, Polyvinyls"
P040197.mol,*C(C*)C(=O)Oc1ccc(cc1)OC,49.67,"Polyacrylics, Polyvinyls"
P040198.mol,*C(C*)C(=O)Oc1c(cccc1)C(=O)OC,46.0,"Polyacrylics, Polyvinyls"
P040199.mol,*C(C*)C(=O)Oc1c(cccc1)C(=O)OCC,30.0,"Polyacrylics, Polyvinyls"
P040200.mol,*C(C*)C(=O)Oc1cc(ccc1)C(=O)OC,38.0,"Polyacrylics, Polyvinyls"
P040201.mol,*C(C*)C(=O)Oc1cc(ccc1)C(=O)OCC,24.0,"Polyacrylics, Polyvinyls"
P040202.mol,*C(C*)C(=O)Oc1ccc(cc1)C(=O)OC,67.0,"Polyacrylics, Polyvinyls"
P040203.mol,*C(C*)C(=O)Oc1ccc(cc1)C(=O)OCC,37.0,"Polyacrylics, Polyvinyls"
P040204.mol,*C(C*)C(=O)Oc1ccc(cc1)C(=O)OCCCC,13.0,"Polyacrylics, Polyvinyls"
P040205.mol,*C(C*)C(=O)Oc1ccc(cc1)c1ccccc1,105.0,"Polyacrylics, Polyvinyls"
P040206.mol,*C(C*)C(=O)OCc1ccccc1,9.25,"Polyacrylics, Polyvinyls"
P040207.mol,*C(C*)C(=O)OCCc1ccccc1,-3.0,"Polyacrylics, Polyvinyls"
P040208.mol,*C(C*)C(=O)Oc1cc(ccc1)N(C)C,47.0,"Polyacrylics, Polyvinyls"
P040210.mol,*C(C*)C(=O)Oc1ccc(cc1)C#N,92.0,"Polyacrylics, Polyvinyls"
P040211.mol,*C(C*)C(=O)OCc1ccc(cc1)C#N,44.0,"Polyacrylics, Polyvinyls"
P040212.mol,*C(C*)C(=O)Oc1c(cccc1)Cl,146.33,"Polyacrylics, Polyvinyls"
P040213.mol,*C(C*)C(=O)Oc1c(cc(cc1)Cl)Cl,60.0,"Polyacrylics, Polyvinyls"
P040214.mol,*C(C*)C(=O)Oc1c(c(c(c(c1Cl)Cl)Cl)Cl)Cl,145.0,"Polyacrylics, Polyvinyls"
P040215.mol,*C(C*)C(=O)Oc1c2c(ccc1)cccc2,85.0,"Polyacrylics, Polyvinyls"
P040217.mol,*C(C*)C(=O)N(C)C,113.45,"Polyacrylics, Polyvinyls"
P040220.mol,*C(C*)C(=O)NC(C)(C)C,135.0,"Polyacrylics, Polyvinyls"
P040228.mol,*C(C*)(C(=O)OCCCCC)C,6.0,"Polyacrylics, Polyvinyls"
P040229.mol,*C(C*)(C(=O)OCC(CCCC)CC)C,-10.0,"Polyacrylics, Polyvinyls"
P040230.mol,*C(C*)(C(=O)OCCC(C)(C)C)C,45.0,"Polyacrylics, Polyvinyls"
P040231.mol,*C(C*)(C(=O)OC(C(C)(C)C)C)C,108.0,"Polyacrylics, Polyvinyls"
P040232.mol,*C(C*)(C(=O)OCCC(CC(C)(C)C)C)C,1.0,"Polyacrylics, Polyvinyls"
P040233.mol,*C(C*)(C(=O)OCCOC)C,22.75,"Polyacrylics, Polyvinyls"
P040234.mol,*C(C*)(C(=O)OCCOCCO)C,18.12,"Polyacrylics, Polyvinyls"
P040235.mol,*C(C*)(C(=O)OCC(O)C)C,72.67,"Polyacrylics, Polyvinyls"
P040236.mol,*C(C*)(C(=O)OCC(CO)O)C,84.4,"Polyacrylics, Polyvinyls"
P040237.mol,*C(C*)(C(=O)OCCNC(C)(C)C)C,41.0,"Polyacrylics, Polyvinyls"
P040239.mol,*C(C*)(C(=O)OCCC#N)C,79.0,"Polyacrylics, Polyvinyls"
P040241.mol,*C(C*)(C(=O)OCCO[N+](=O)[O-])C,55.0,"Polyacrylics, Polyvinyls"
P040244.mol,*C(C*)(C(=O)OCC(C(C(C(F)F)(F)F)(F)F)(F)F)C,36.67,"Polyacrylics, Polyvinyls"
P040245.mol,*C(C*)(C(=O)OC(C(C(C(C(C(C(C(F)(F)F)(F)F)(F)F)(F)F)(F)F)(F)F)(F)F)(F)F)C,49.0,"Polyacrylics, Polyvinyls"
P040246.mol,*C(C*)(C(=O)OCC(C(C(C(C(C(C(C(F)F)(F)F)(F)F)(F)F)(F)F)(F)F)(F)F)(F)F)C,-15.0,"Polyacrylics, Polyvinyls"
P040247.mol,*C(C*)(C(=O)OCCS(=O)CC)C,25.0,"Polyacrylics, Polyvinyls"
P040248.mol,*C(C*)(C(=O)O[Si](C)(C)C)C,97.5,"Polyacrylics, Polyvinyls"
P040250.mol,*C(C*)(C(=O)OCC1(COCOC1)C)C,142.0,"Polyacrylics, Polyvinyls"
P040251.mol,*C(C*)(C(=O)OCC1(COC(OC1)(C)C)C)C,104.0,"Polyacrylics, Polyvinyls"
P040252.mol,*C(C*)(C(=O)OCC(C1OCC(CO1)(C)C)(C)C)C,111.0,"Polyacrylics, Polyvinyls"
P040253.mol,*C(C*)(C(=O)OC12CC3CC(CC(C1)C3)C2)C,183.0,"Polyacrylics, Polyvinyls"
P040254.mol,*C(C*)(C(=O)OC12CC3(CC(CC(C1)C3)(C2)C)C)C,193.0,"Polyacrylics, Polyvinyls"
P040255.mol,*C(C*)(C(=O)Oc1ccc(cc1)CC#N)C,128.0,"Polyacrylics, Polyvinyls"
P040256.mol,*C(C*)(C(=O)Oc1ccc(cc1)C(=O)OC)C,106.0,"Polyacrylics, Polyvinyls"
P040261.mol,*C(C*)(C(=O)OCC)CC,27.0,"Polyacrylics, Polyvinyls"
P040262.mol,*C(C*)(CC(=O)OCC)C(=O)OCC,63.17,"Polyacrylics, Polyvinyls"
P040263.mol,*C(C*)(CC(=O)OCCCC)C(=O)OCCCC,22.38,"Polyacrylics, Polyvinyls"
P040264.mol,*C(C*)(C(=O)OCCCC)C#N,93.75,"Polyacrylics, Polyvinyls"
P040265.mol,*C(C*)(C(=O)OC)F,142.0,"Polyacrylics, Polyvinyls"
P040267.mol,*C(C*)(C(=O)OCC)CF,43.0,"Polyacrylics, Polyvinyls"
P040269.mol,*C(C*)(CC(=O)OC1CCCCC1)C(=O)OC1CCCCC1,142.0,"Polyacrylics, Polyvinyls"
P040270.mol,*C(C*)(CC(=O)OCC1CCCCC1)C(=O)OCC1CCCCC1,83.0,"Polyacrylics, Polyvinyls"
P040271.mol,*C(C*)(CC(=O)OCCC1CCCCC1)C(=O)OCCC1CCCCC1,48.0,"Polyacrylics, Polyvinyls"
P040272.mol,*C(C*)(CC(=O)OCCCC1CCCCC1)C(=O)OCCCC1CCCCC1,7.0,"Polyacrylics, Polyvinyls"
P040273.mol,*C(C*)(CC(=O)Oc1ccccc1)C(=O)Oc1ccccc1,132.0,"Polyacrylics, Polyvinyls"
P040274.mol,*C(C*)(CC(=O)OCc1ccccc1)C(=O)OCc1ccccc1,55.0,"Polyacrylics, Polyvinyls"
P040275.mol,*C(C*)(CC(=O)OCCc1ccccc1)C(=O)OCCc1ccccc1,35.0,"Polyacrylics, Polyvinyls"
P040276.mol,*C(C*)(CC(=O)OCCCc1ccccc1)C(=O)OCCCc1ccccc1,-8.0,"Polyacrylics, Polyvinyls"
P040278.mol,*C(C*)C(=O)Oc1ccc(cc1)Cl,148.67,"Polyacrylics, Polyvinyls"
P040279.mol,*C(C*)(C(=O)Oc1ccc(cc1)C#N)C,155.0,"Polyacrylics, Polyvinyls"
P040283.mol,*C(C*)C(=O)OCC(C(OC(C(C(C(F)(F)F)(F)F)(F)F)(F)F)(F)F)(F)F,-68.0,"Polyacrylics, Polyvinyls"
P040288.mol,*C(C*)C(=O)OCCC(OC)C,-56.0,"Polyacrylics, Polyvinyls"
P040289.mol,*C(C*)(C(=O)OC1CCC(CC1)C(C)(C)C)C,122.36,"Polyacrylics, Polyvinyls"
P040290.mol,*C(C*)(C(=O)OCC(C(C(C(C(C(F)F)(F)F)(F)F)(F)F)(F)F)(F)F)C,12.5,"Polyacrylics, Polyvinyls"
P040291.mol,*C(C*)(C(=O)OCC(C)(C)C)C,32.67,"Polyacrylics, Polyvinyls"
P040292.mol,*C(C*)(C(=O)Oc1ccc(cc1)C(C)(C)C)C,88.57,"Polyacrylics, Polyvinyls"
P040294.mol,*C(C*)(CC(=O)OC)C(=O)OC,80.04,"Polyacrylics, Polyvinyls"
P040295.mol,*C(*)C(=O)OCC,12.35,"Polyacrylics, Polyvinyls"
P040296.mol,*C(*)C(=O)OC,80.25,"Polyacrylics, Polyvinyls"
P040297.mol,*C(*)C(=O)OCCC,-15.0,"Polyacrylics, Polyvinyls"
P040299.mol,*C(C*)C(=O)Oc1ccc(cc1)C(=O)O,113.33,"Polyacrylics, Polyvinyls"
P040300.mol,*C(C*)(C(=O)N)C,88.7,"Polyacrylics, Polyvinyls"
P040308.mol,*C(C*)(CC(=O)OCCCCC)C(=O)OCCCCC,2.0,"Polyacrylics, Polyvinyls"
P040310.mol,*C(C*)(CC(=O)OCCCCCC)C(=O)OCCCCCC,-17.75,"Polyacrylics, Polyvinyls"
P040314.mol,*C(C*)(CC(=O)OCCC)C(=O)OCCC,44.38,"Polyacrylics, Polyvinyls"
P040320.mol,*C(C*)(C(=O)OCC)C#N,115.0,"Polyacrylics, Polyvinyls"
P040325.mol,*C(C*)C(=O)OCCO,0.1,"Polyacrylics, Polyvinyls"
P040332.mol,*C(C*)(C(=O)Oc1c(cc(cc1)C)C)C,109.0,"Polyacrylics, Polyvinyls"
P040333.mol,*C(C*)(C(=O)Oc1cc(cc(c1)C)C)C,106.0,"Polyacrylics, Polyvinyls"
P040338.mol,*C(C*)(C(=O)OCCCCCC)C#N,86.0,"Polyacrylics, Polyvinyls"
P040339.mol,*C(C*)(C(=O)OCC1OC1)C,62.81,"Polyacrylics, Polyvinyls"
P044251.mol,*C(C*)(C(=O)OCCN(c1ccc(cc1)N=Nc1ccc(cc1)[N+](=O)[O-])CC)C,125.25,"Polyacrylics, Polyvinyls"
P044252.mol,*C(C*)C(=O)OCCN(c1ccc(cc1)N=Nc1ccc(cc1)[N+](=O)[O-])CC,103.56,"Polyacrylics, Polyvinyls"
P044290.mol,*C(C*)C(=O)OCCCCCC(=O)Oc1ccc(cc1)c1ccc(cc1)C#N,38.0,"Polyacrylics, Polyvinyls"
P044304.mol,*C(CCC*)(C(=O)O)C,132.0,Polyvinyls
P044346.mol,*C(C*)(C(=O)NC(=O)Oc1ccc(cc1)S(=O)(=O)c1ccc(cc1)O)C,182.0,"Polyacrylics, Polyvinyls"
P044347.mol,*C(C*)(C(=O)NC(=O)OCCOc1ccc(cc1)S(=O)(=O)c1ccc(cc1)OCCO)C,131.0,"Polyacrylics, Polyvinyls"
P044348.mol,*C(C*)(C(=O)NC(=O)OC(COc1ccc(cc1)S(=O)(=O)c1ccc(cc1)OCC(O)C)C)C,73.0,"Polyacrylics, Polyvinyls"
P044349.mol,*C(C*)(C(=O)NC(=O)Oc1c(cc(cc1Br)S(=O)(=O)c1cc(c(c(c1)Br)O)Br)Br)C,116.0,"Polyacrylics, Polyvinyls"
P044350.mol,*C(C*)(C(=O)NC(=O)OCCOc1c(cc(cc1Br)S(=O)(=O)c1cc(c(c(c1)Br)OCCO)Br)Br)C,110.0,"Polyacrylics, Polyvinyls"
P044351.mol,*C(C*)(C(=O)NC(=O)OC(COc1c(cc(cc1Br)S(=O)(=O)c1cc(c(c(c1)Br)OCC(O)C)Br)Br)C)C,45.0,"Polyacrylics, Polyvinyls"
P044368.mol,*C(C*)(C(=O)OCCOC(=O)c1cc(cc(c1)[N+](=O)[O-])[N+](=O)[O-])C,89.64,"Polyacrylics, Polyvinyls"
P044370.mol,*C(C*)C(=O)OCCCCCCOc1ccc(cc1)C(=O)Oc1ccc(cc1)C#N,19.5,"Polyacrylics, Polyvinyls"
P044380.mol,*C(C*)(C(=O)OCCCCn1c2ccccc2c2ccccc12)C,84.2,"Polyacrylics, Polyvinyls"
P044383.mol,*C(C*)C(=O)OCCCOc1ccc(cc1)N=Nc1ccc(cc1)[N+](=O)[O-],45.6,"Polyacrylics, Polyvinyls"
P044384.mol,*C(C*)C(=O)OCCCCOc1ccc(cc1)N=Nc1ccc(cc1)[N+](=O)[O-],36.7,"Polyacrylics, Polyvinyls"
P044385.mol,*C(C*)C(=O)OCCCCCCOc1ccc(cc1)N=Nc1ccc(cc1)[N+](=O)[O-],35.8,"Polyacrylics, Polyvinyls"
P044463.mol,*C(C*)C(=O)NCCCCCC(=O)O,68.0,"Polyacrylics, Polyvinyls"
P044464.mol,*C(C*)C(=O)OCc1c(c(c(c(c1Br)Br)Br)Br)Br,181.0,"Polyacrylics, Polyvinyls"
P044506.mol,*C(C*)(CCC(C(=O)OC)C)C(=O)OC,34.0,"Polyacrylics, Polyvinyls"
P044508.mol,*C(C*)C(=O)O[Na],230.0,"Polyacrylics, Polyvinyls"
P044512.mol,*C(C(CC*)C(=O)OC)C(=O)OC,31.2,"Polyacrylics, Polyvinyls"
P044514.mol,*C(C*)(C(=O)OCC#C)C,58.0,"Polyacrylics, Polyvinyls"
P044520.mol,*C(C*)(C(=O)OCC(C)C)C#N,51.0,"Polyacrylics, Polyvinyls"
P044521.mol,*C(C*)(C(=O)OC(C)C)C#N,66.0,"Polyacrylics, Polyvinyls"
P044522.mol,*C(C*)(C(=O)OCCCCCCC)C#N,102.0,"Polyacrylics, Polyvinyls"
P049038.mol,*C(C*)C(=O)OC1CCCCCCCCCCC1,37.0,"Polyacrylics, Polyvinyls"
P050001.mol,*C(C*)F,16.63,"Polyvinyls, Polyhalo-olefins"
P050002.mol,*C(C*)Cl,80.83,"Polyvinyls, Polyhalo-olefins"
P050013.mol,*C(=CCC*)Cl,-43.35,"Polyvinyls, Polydienes"
P050040.mol,*C(C*)CCI,70.0,Polyvinyls
P050041.mol,*C(C*)CCCCCCCCCI,-6.0,Polyvinyls
P050042.mol,*C(C*)CCCI,30.0,Polyvinyls
P320001.mol,*C(C*)c1ccc(cc1)C(=O)OCCN(CC)CC,74.0,"Polystyrenes, Polyvinyls"
P320002.mol,*C(C*)c1ccc(cc1)C(=NO)Cc1ccccc1,111.0,"Polystyrenes, Polyvinyls"
P320003.mol,*C(C*)c1c(cccc1)COCCCCCCCC,13.0,"Polystyrenes, Polyvinyls"
P320006.mol,*C(C*)c1ccc(cc1)C(O)C(F)(F)F,110.0,"Polystyrenes, Polyvinyls"
P320013.mol,*C(C*)c1ccc(cc1)c1c2ccccc2cc2ccccc12,270.0,"Polystyrenes, Polyvinyls"
P320016.mol,*C(C*)(c1nc2c(cc1)cccc2)C,181.8,"Polystyrenes, Polyvinyls"
P320018.mol,*C(C*)c1cc(ccc1)OC(=O)C,76.0,"Polystyrenes, Polyvinyls"
P320019.mol,*C(C*)c1cc(ccc1)NC(=O)C,163.0,"Polystyrenes, Polyvinyls"
P320020.mol,*C(C*)(c1cc2c(cc1)cccc2)C,208.0,"Polystyrenes, Polyvinyls"
P320023.mol,*C(C*)c1ccc(cc1)C([Sn](C)(C)C)[Sn](C)(C)C,140.0,"Polystyrenes, Polyvinyls"
P320024.mol,*C(C*)c1ccc(cc1)C([Si](C)(C)C)[Si](C)(C)C,156.0,"Polystyrenes, Polyvinyls"
P320025.mol,*C(C*)c1ccc(cc1)C[Si](C)(C)C,82.0,"Polystyrenes, Polyvinyls"
P320026.mol,*C(C*)c1c(c(c(c(c1[2H])[2H])[2H])[2H])[2H],100.0,"Polystyrenes, Polyvinyls"
P320047.mol,*C(C*)(c1ccc(cc1)C#N)C,238.75,"Polystyrenes, Polyvinyls"
P320057.mol,*C(CC(C*)c1ccc(cc1)OC(=O)C)(C#N)C#N,150.0,"Polystyrenes, Polyvinyls"
P320058.mol,*C(CC(C*)c1ccc(cc1)F)(C#N)C#N,150.0,"Polystyrenes, Polyvinyls"
P320059.mol,*C(CC(C*)c1ccc(cc1)Cl)(C#N)C#N,150.0,"Polystyrenes, Polyvinyls"
P320060.mol,*C(CC(C*)c1ccc(cc1)CCl)(C#N)C#N,150.0,"Polystyrenes, Polyvinyls"
P320063.mol,*C(C*)c1ccc(cc1)COCCC(C(C(C(F)(F)F)(F)F)(F)F)(F)F,13.0,"Polystyrenes, Polyvinyls"
P320064.mol,*C(C*)c1ccc(cc1)COCCC(C(C(C(C(C(C(C(F)(F)F)(F)F)(F)F)(F)F)(F)F)(F)F)(F)F)(F)F,53.33,"Polystyrenes, Polyvinyls"
P322001.mol,*C(C*)c1ccc(cc1)[Si](O[Si](C)(C)C)(C)C,35.5,"Polystyrenes, Polyvinyls"
P322002.mol,*C(C*)c1c(cccc1)O,172.0,"Polystyrenes, Polyvinyls"
P322003.mol,*C(C*)c1cc(ccc1)O,162.0,"Polystyrenes, Polyvinyls"
P322004.mol,*C(C*)c1cc(c(c(c1)OC)OC(=O)C)OC,147.0,"Polystyrenes, Polyvinyls"
P322005.mol,*C(C*)c1cc(c(c(c1)OC)O)OC,147.0,"Polystyrenes, Polyvinyls"
P322009.mol,*C(C*)c1ccc(cc1)COc1ccc(cc1)c1ccc(cc1)C#N,124.0,"Polystyrenes, Polyvinyls"
P322010.mol,*C(C*)c1cc(c(cc1)Cl)[N+](=O)[O-],132.9,"Polystyrenes, Polyvinyls"
P322011.mol,*C(C*)c1c(cccc1)Br,148.5,"Polystyrenes, Polyvinyls"
P322012.mol,*C(C(*)c1ccc(cc1)N(C)C)c1ccc(cc1)[N+](=O)[O-],139.0,"Polystyrenes, Polyvinyls"
P322014.mol,*C(C(CCCC*)c1ccc(cc1)O)c1c(cc(cc1)O)C,25.0,"Polystyrenes, Polyvinyls"
P322015.mol,*C(C(CCCCC*)c1ccc(cc1)O)c1c(cc(cc1)O)C,16.0,"Polystyrenes, Polyvinyls"
P322016.mol,*C(C(CCCCCC*)c1ccc(cc1)O)c1c(cc(cc1)O)C,18.0,"Polystyrenes, Polyvinyls"
P322017.mol,*C(C(CCCCCCC*)c1ccc(cc1)O)c1c(cc(cc1)O)C,4.0,"Polystyrenes, Polyvinyls"
P322018.mol,*C(C(CCCCCCCC*)c1ccc(cc1)O)c1c(cc(cc1)O)C,-12.0,"Polystyrenes, Polyvinyls"
P322019.mol,*C(C(CCCCCCCCC*)c1ccc(cc1)O)c1c(cc(cc1)O)C,-1.0,"Polystyrenes, Polyvinyls"
P322020.mol,*C(C(CCCCCCCCCC*)c1ccc(cc1)O)c1c(cc(cc1)O)C,-4.0,"Polystyrenes, Polyvinyls"
P322021.mol,*C(C(CCCCCCCCCCC*)c1ccc(cc1)O)c1c(cc(cc1)O)C,4.0,"Polystyrenes, Polyvinyls"
P322022.mol,*C(C(CCCCCCCCCCCC*)c1ccc(cc1)O)c1c(cc(cc1)O)C,-1.0,"Polystyrenes, Polyvinyls"
P322025.mol,*C(C*)c1cc(ccc1)Br,102.0,"Polystyrenes, Polyvinyls"
P322026.mol,*C(C*)c1cc(c(cc1)OC(=O)C)OC,115.0,"Polystyrenes, Polyvinyls"
P322027.mol,*C(C*)c1cc(c(cc1)O)OC,142.0,"Polystyrenes, Polyvinyls"
P322031.mol,*C(C*)c1ccc(cc1)COCCC(C(C(C(C(C(F)(F)F)(F)F)(F)F)(F)F)(F)F)(F)F,18.0,"Polystyrenes, Polyvinyls"
P322032.mol,*C(C*)c1ccc(cc1)[Si](O[Si](O[Si](C)(C)C)(C)C)(C)C,-27.0,"Polystyrenes, Polyvinyls"
P322033.mol,*C(C*)c1ccc(cc1)[Si](O[Si](C)(C)C)(O[Si](C)(C)C)C,54.0,"Polystyrenes, Polyvinyls"
P322034.mol,*C(C*)c1ccc(cc1)[Si](O[Si](C)(C)C)(O[Si](C)(C)C)O[Si](C)(C)C,114.0,"Polystyrenes, Polyvinyls"
P322039.mol,*C(C*)c1ccc(cc1)CCl,106.0,"Polystyrenes, Polyvinyls"
P322043.mol,*C(C*)c1ccc(cc1)OP1(=NP(=NP(=N1)(OCCOCCOCCOC)OCCOCCOCCOC)(OCCOCCOCCOC)OCCOCCOCCOC)OCCOCCOCCOC,-66.5,"Polystyrenes, Polyvinyls"
P322044.mol,*C(C*)(c1ccc(cc1)C(O)C(F)(F)F)C,199.0,"Polystyrenes, Polyvinyls"
P322051.mol,*C(C*)c1ccc(cc1)[Si](O)(C)C,147.0,"Polystyrenes, Polyvinyls"
P322056.mol,*C(C*)c1c(cccc1)OC(=O)C,118.0,"Polystyrenes, Polyvinyls"
P322057.mol,*C(C*)c1ccc(cc1)[SiH](C)C,105.0,"Polystyrenes, Polyvinyls"
P322058.mol,*C(C*)c1ccc(cc1)Cn1c2ccccc2c2ccccc12,166.0,"Polystyrenes, Polyvinyls"
P322082.mol,*C(C(CC*)c1ccccc1)c1ccccc1,101.65,"Polystyrenes, Polyvinyls"
P322090.mol,*C(C*)c1c(ccc(c1)C(=O)Oc1ccc(cc1)OC)C(=O)Oc1ccc(cc1)OC,109.67,"Polystyrenes, Polyvinyls"
P322093.mol,*C(C*)c1c(c(c(c(c1F)F)OCC(C(F)(F)F)(F)F)F)F,53.0,"Polystyrenes, Polyvinyls"
P322094.mol,*C(C*)c1c(c(c(c(c1F)F)OCC(C(C(C(C(C(C(F)(F)F)(F)F)(F)F)(F)F)(F)F)(F)F)(F)F)F)F,21.0,"Polystyrenes, Polyvinyls"
P322095.mol,*C(C*)c1c(c(c(c(c1F)F)OC)F)F,94.0,"Polystyrenes, Polyvinyls"
P322110.mol,*C1C2C(C(C1)CC*)C1C(CC2C1)c1ccc(cc1)COC(CC)C,139.0,"Polystyrenes, Polyvinyls"
P322111.mol,*C(C*)c1ccc(cc1)OCCOCCOC(=O)C,-3.0,"Polystyrenes, Polyvinyls"
P322112.mol,*C(C*)c1c(ccc(c1)C(=O)Oc1ccc(cc1)OCCCC)C(=O)Oc1ccc(cc1)OCCCC,104.36,"Polystyrenes, Polyvinyls"
P322114.mol,*C(C*)(c1nc(nc(n1)N(CCOCCOCCOC)CCOCCOCCOC)N(CCOCCOCCOC)c1ccccc1)C,-75.0,"Polystyrenes, Polyvinyls"
P322121.mol,*C(C*)c1ccc(cc1)B(Oc1c2ncccc2c(cc1)B1OC(C(O1)(C)C)(C)C)c1ccc(cc1)C(C)(C)C,275.0,"Polystyrenes, Polyvinyls"
P322122.mol,*C(C*)c1ccc(cc1)B(Oc1c2ncccc2c(cc1)c1c(c(c(c(c1F)F)F)F)F)c1ccc(cc1)C(C)(C)C,245.0,"Polystyrenes, Polyvinyls"
P322123.mol,*C(C*)c1ccc(cc1)B(c1ccc(cc1)C(C)(C)C)Oc1c2ncccc2ccc1,240.0,"Polystyrenes, Polyvinyls"
P322124.mol,*C(C*)c1ccc(cc1)B(c1ccc(cc1)C(C)(C)C)Oc1c2ncccc2c(cc1)Cl,238.0,"Polystyrenes, Polyvinyls"
P322125.mol,*C(C*)c1ccc(cc1)B(Oc1c2ncccc2c(cc1)c1ccc(cc1)OC)c1ccc(cc1)C(C)(C)C,220.0,"Polystyrenes, Polyvinyls"
P322126.mol,*C(C*)c1ccc(cc1)B(Oc1c2ncccc2c(cc1)c1ccc(cc1)N(C)C)c1ccc(cc1)C(C)(C)C,230.0,"Polystyrenes, Polyvinyls"
P322128.mol,*C(C*)c1ccc(cc1)N(c1ccccc1)c1ccccc1,123.5,"Polystyrenes, Polyvinyls"
P322137.mol,*C(CC*)(c1ccccc1)C,93.0,"Polystyrenes, Polyvinyls"
P322138.mol,*C(C*)c1ccc(cc1)OC(C)(C)C,103.0,"Polystyrenes, Polyvinyls"
P322140.mol,*C(C*)c1ccc(cc1)c1cc2C(c3c(c2cc1)cccc3)(CCCCCC)CCCCCC,76.55,"Polystyrenes, Polyvinyls"
P322141.mol,*C(C*)c1ccc(cc1)c1cc2C(c3c(c2cc1)ccc(c3)c1cc2C(c3c(c2cc1)cccc3)(CCCCCC)CCCCCC)(CCCCCC)CCCCCC,78.33,"Polystyrenes, Polyvinyls"
P322144.mol,*C(C*)c1cc[n+](cc1)CCCCCCCC,94.5,"Polystyrenes, Polyvinyls"
P322146.mol,*C(C*)c1c(ccc(c1)c1ccc(cc1)C(=O)OC(CC)C)c1ccc(cc1)C(=O)OC(CC)C,212.5,"Polystyrenes, Polyvinyls"
P322147.mol,*C(C*)c1c(ccc(c1)c1ccc(cc1)C(=O)OC(CCCCCC)C)c1ccc(cc1)C(=O)OC(CCCCCC)C,102.0,"Polystyrenes, Polyvinyls"
P322148.mol,*C(C*)c1c(ccc(c1)c1ccc(cc1)C(=O)OC1C(CCC(C1)C)C(C)C)c1ccc(cc1)C(=O)OC1C(CCC(C1)C)C(C)C,217.5,"Polystyrenes, Polyvinyls"
P322152.mol,*C(C*)c1ccc(cc1)COCC(C(C(C(F)(F)F)(F)F)(F)F)(F)F,23.0,"Polystyrenes, Polyvinyls"
P322153.mol,*C(C*)c1ccc(cc1)CCC(C(C(C(F)(F)F)(F)F)(F)F)(F)F,23.0,"Polystyrenes, Polyvinyls"
P322154.mol,*C(C*)c1cc(ccc1)N(c1ccc(cc1)C)c1ccc(cc1)C,126.5,"Polystyrenes, Polyvinyls"
P322155.mol,*C(C*)c1ccc(cc1)c1c2c(nsn2)ccc1,150.0,"Polystyrenes, Polyvinyls"
P322156.mol,*C(C*)c1ccc(cc1)COc1ccc(cc1)c1c2c(nsn2)c(cc1)c1ccc(cc1)C,117.0,"Polystyrenes, Polyvinyls"
P322157.mol,*C(C*)c1ccc(cc1)COc1ccc(cc1)c1c2c(nsn2)c(cc1)c1sc(cc1)C,128.33,"Polystyrenes, Polyvinyls"
