Repository: htang7415/Uncertianty_quantification_Polymer_informatics

# Uncertainty Quantification in Machine Learning for Polymer Properties: A Benchmark Study
---
**Code repository for the above titled paper**

## Workflow

## Dataset
* Tg: Glass transition temperature; Eg: Band gap; Tm: Melting temperature; Td: Decomposition temperature.
* Tg^EXP: represents out-of-distribution experimental Tg data from journal papers.
* Tg^MD: represents out-of-distribution Tg data derived from MD simulations in the PoLyInfo.

## Methods
* Neural network ensemble: Pytorch
* Gaussian process regression (GPR): [GPy](https://github.com/SheffieldML/GPy/tree/deploy)
* Monte Carlo dropout (MCD): Pytorch
* Mean-variance estimation (MVE): Pytorch
* Bayesian neural network (BNN): Pytorch
* Evidential deep learning (EDL): Pytorch, [Chemprop](https://github.com/aamini/chemprop)

### Input
* Morgan fingerprint with frequency (MFF): Considering the number of substructures

### Output
* Mean and standard deviations for polymer properties

## Metrics
* R2, MAE, RMSE
* Spearman's rank correlation coefficient
* Calibration

More details can be found in the paper.

Data sorce: PoLyInfo

https://polymer.nims.go.jp/

File: data/Td.csv (part 1 of 3)
PID,TdValue,Smiles
P010001,382.5,*C*
P010002,394.6125,*C(C*)C
P020001,331.8933333,*C(C*)c1ccccc1
P020041,318,*C(C*)c1ccc(cc1)C
P020108,368,*C(C*)c1ccc(cc1)F
P020190,325,*C(C*)c1ccncc1
P030010,212,*C(C*)C#N
P030187,357,*C1c2c(CC1*)cccc2
P030198,390,*C(=C(*)C)[Si](C)(C)C
P040001,425,*C(C*)C(=O)O
P040006,327.5,*C(C*)C(=O)OCCCC
P040010,241,*C(C*)C(=O)OC(C)(C)C
P040048,269.575,*C(C*)(C(=O)OC)C
P040049,231.6666667,*C(C*)(C(=O)OCC)C
P040050,246,*C(C*)(C(=O)OCCC)C
P040051,217,*C(C*)(C(=O)OC(C)C)C
P040052,179,*C(C*)(C(=O)OCCCC)C
P040053,223,*C(C*)(C(=O)OC(CC)C)C
P040054,166,*C(C*)(C(=O)OCC(C)C)C
P040055,224,*C(C*)(C(=O)OC(C)(C)C)C
P040071,242,*C(C*)(C(=O)Oc1ccccc1)C
P040102,286,*C(C*)(C(=O)OCCO)C
P040112,159.1,*C(C*)(C(=O)OCCN(C)C)C
P040228,285,*C(C*)(C(=O)OCCCCC)C
P040300,291,*C(C*)(C(=O)N)C
P040350,323,*C(C*)(C(=O)OCCCCCCOc1ccc(cc1)c1ccc(cc1)OC)C
P044514,280,*C(C*)(C(=O)OCC#C)C
P050002,240.6666667,*C(C*)Cl
P050006,522.5571429,*C(*)(F)F
P070013,310.81,*OCC*
P070032,310,*OC(C*)c1ccccc1
P070076,430,*Oc1c(cc(cc1C)*)C
P070079,350,*Oc1c(cc(cc1OC)*)OC
P070229,316,*Oc1ccc(cc1)C(=O)NCC(CCCNC(=O)c1ccc(cc1)*)(C)C
P070231,427,*Oc1ccc(cc1)NC(=O)c1cc(ccc1)C(=O)Nc1ccc(cc1)*
P070232,460,*Oc1ccc(cc1)NC(=O)c1ccc(cc1)C(=O)Nc1ccc(cc1)*
P070316,500.5,*Oc1ccc(cc1)S(=O)(=O)c1ccc(cc1)*
P070317,483.4,*Oc1ccc(cc1)S(=O)(=O)c1ccc(cc1)Oc1ccc(cc1)C(c1ccc(cc1)*)(C)C
P070462,300,*c1oc2c(n1)ccc(c2)c1ccc2c(oc(n2)CCCCCCCC*)c1
P070466,572.325,*Oc1ccc(cc1)Oc1ccc(cc1)C(=O)c1ccc(cc1)*
P070467,501,*Oc1ccc(cc1)C(c1ccc(cc1)Oc1ccc(cc1)C(=O)c1ccc(cc1)*)(C)C
P070468,521,*Oc1ccc(cc1)C(c1ccc(cc1)Oc1ccc(cc1)C(=O)c1ccc(cc1)*)(C(F)(F)F)C(F)(F)F
P070480,523,*Oc1ccc(cc1)S(=O)(=O)c1ccc(cc1)Oc1ccc(cc1)c1ccc(cc1)*
P070481,494,*Oc1ccc(cc1)Oc1ccc(cc1)S(=O)(=O)c1ccc(cc1)*
P070574,340,*Oc1cc(ccc1)NC(=O)CCCCC(=O)Nc1ccc(cc1)*
P070575,370,*Oc1ccc(cc1)NC(=O)CCCCC(=O)Nc1ccc(cc1)*
P070576,370,*Oc1cc(ccc1)NC(=O)CCCCCCCC(=O)Nc1ccc(cc1)*
P070577,340,*Oc1ccc(cc1)NC(=O)CCCCCCCC(=O)Nc1ccc(cc1)*
P070578,360,*Oc1cc(ccc1)NC(=O)CCCCCCCCCCC(=O)Nc1ccc(cc1)*
P070579,370,*Oc1ccc(cc1)NC(=O)CCCCCCCCCCC(=O)Nc1ccc(cc1)*
P070580,200,*Oc1ccc(cc1)N=Cc1cc(c(cc1)OC(=O)CCCCC(=O)Oc1c(cc(cc1)C=Nc1ccc(cc1)*)OC)OC
P070581,190,*Oc1ccc(cc1)N=Cc1cc(c(cc1)OC(=O)c1cc(ccc1)C(=O)Oc1c(cc(cc1)C=Nc1ccc(cc1)*)OC)OC
P070582,280,*Oc1ccc(cc1)N=Cc1cc(c(cc1)OC(=O)CCCCCCCCC(=O)Oc1c(cc(cc1)C=Nc1ccc(cc1)*)OC)OC
P070583,340,*Oc1cc(ccc1)NC(=O)CCCCCC(=O)Nc1ccc(cc1)*
P070584,340,*Oc1ccc(cc1)NC(=O)CCCCCC(=O)Nc1ccc(cc1)*
P070585,370,*Oc1cc(ccc1)NC(=O)CCCCCCCCC(=O)Nc1ccc(cc1)*
P070586,370,*Oc1ccc(cc1)NC(=O)CCCCCCCCC(=O)Nc1ccc(cc1)*
P070587,360,*Oc1cc(ccc1)NC(=O)CCCCCCC(=O)Nc1ccc(cc1)*
P070588,340,*Oc1ccc(cc1)NC(=O)CCCCCCC(=O)Nc1ccc(cc1)*
P070589,360,*Oc1cc(ccc1)NC(=O)CCCCCCCCCC(=O)Nc1ccc(cc1)*
P070590,360,*Oc1ccc(cc1)NC(=O)CCCCCCCCCC(=O)Nc1ccc(cc1)*
P070601,630,*c1nc2c(c(c1)c1ccccc1)cc(cc2)Oc1cc2c(nc(cc2c2ccccc2)c2ccc(cc2)Oc2ccc(cc2)*)cc1
P070623,340,*OC(COC(=O)c1cc(ccc1)C(C(C(c1cc(ccc1)C(=O)OCC(*)(F)F)(F)F)(F)F)(F)F)(F)F
P070624,380,*OC(COC(=O)c1cc(ccc1)C(=O)OCC(*)(F)F)(F)F
P070625,380,*OC(COC(=O)c1cc(cc(c1)OCCCCC)C(=O)OCC(*)(F)F)(F)F
P070687,300,*c1sc(c(c1OCCCC)OCCCC)C=C*
P070688,491,*Oc1ccc(cc1)C(c1ccc(cc1)Oc1ccc(cc1)C(=O)c1c(cccc1)c1c(cccc1)C(=O)c1ccc(cc1)*)(C)C
P070689,523,*Oc1ccc(cc1)C(c1ccc(cc1)Oc1ccc(cc1)C(=O)c1c(cccc1)c1c(cccc1)C(=O)c1ccc(cc1)*)(C(F)(F)F)C(F)(F)F
P070690,500,*Oc1ccc(cc1)c1ccc(cc1)Oc1ccc(cc1)C(=O)c1c(cccc1)c1c(cccc1)C(=O)c1ccc(cc1)*
P070691,493,*Oc1ccc(cc1)Oc1ccc(cc1)C(=O)c1c(cccc1)c1c(cccc1)C(=O)c1ccc(cc1)*
P070692,475,*Oc1cc(c(cc1)C(=O)c1ccccc1)c1c(ccc(c1)Oc1ccc(cc1)C(c1ccc(cc1)*)(C)C)C(=O)c1ccccc1
P070693,500,*Oc1cc(c(cc1)C(=O)c1ccccc1)c1c(ccc(c1)Oc1ccc(cc1)C(c1ccc(cc1)*)(C(F)(F)F)C(F)(F)F)C(=O)c1ccccc1
P070694,473,*Oc1cc(c(cc1)C(=O)c1ccccc1)c1c(ccc(c1)Oc1ccc(cc1)c1ccc(cc1)*)C(=O)c1ccccc1
P070695,462,*Oc1ccc(cc1)Oc1cc(c(cc1)C(=O)c1ccccc1)c1c(ccc(c1)*)C(=O)c1ccccc1
P070720,393.8,*c1sc(cc1)Oc1ccc(cc1)C(c1ccc(cc1)Oc1ccc(cc1)S(=O)(=O)*)(C)C
P070727,493,*n1c(nc2c1cccc2)c1ccc(cc1)Oc1ccc(cc1)S(=O)(=O)c1ccc(cc1)Oc1ccc(cc1)c1nc2c(n1c1ccc(cc1)c1ccc(cc1)*)cccc2
P070728,467,*c1nc2c(n1c1ccc(cc1)n1c(nc3c1cccc3)c1ccc(cc1)Oc1ccc(cc1)S(=O)(=O)c1ccc(cc1)Oc1ccc(cc1)*)cccc2
P070729,484,*n1c(nc2c1cccc2)c1ccc(cc1)Oc1ccc(cc1)C(=O)c1ccc(cc1)Oc1ccc(cc1)c1nc2c(n1c1ccc(cc1)c1ccc(cc1)*)cccc2
P070730,522,*c1nc2c(n1c1ccc(cc1)n1c(nc3c1cccc3)c1ccc(cc1)Oc1ccc(cc1)C(=O)c1ccc(cc1)Oc1ccc(cc1)*)cccc2
P070731,510,*n1c(nc2c1cccc2)c1ccc(cc1)Oc1ccc(cc1)C(=O)c1ccc(cc1)C(=O)c1ccc(cc1)Oc1ccc(cc1)c1nc2c(n1c1ccc(cc1)c1ccc(cc1)*)cccc2
P070732,513,*c1nc2c(n1c1ccc(cc1)n1c(nc3c1cccc3)c1ccc(cc1)Oc1ccc(cc1)C(=O)c1ccc(cc1)C(=O)c1ccc(cc1)Oc1ccc(cc1)*)cccc2
P070733,515,*n1c(nc2c1cccc2)c1ccc(cc1)Oc1ccc(cc1)C(=O)c1cc(ccc1)C(=O)c1ccc(cc1)Oc1ccc(cc1)c1nc2c(n1c1ccc(cc1)c1ccc(cc1)*)cccc2
P070734,512,*c1nc2c(n1c1ccc(cc1)n1c(nc3c1cccc3)c1ccc(cc1)Oc1ccc(cc1)C(=O)c1cc(ccc1)C(=O)c1ccc(cc1)Oc1ccc(cc1)*)cccc2
P070735,502,*n1c(nc2c1cccc2)c1ccc(cc1)Oc1ccc(cc1)C(=O)c1ccc(cc1)Oc1ccc(cc1)C(=O)c1ccc(cc1)Oc1ccc(cc1)c1nc2c(n1c1ccc(cc1)c1ccc(cc1)*)cccc2
P070736,514,*c1nc2c(n1c1ccc(cc1)n1c(nc3c1cccc3)c1ccc(cc1)Oc1ccc(cc1)C(=O)c1ccc(cc1)Oc1ccc(cc1)C(=O)c1ccc(cc1)Oc1ccc(cc1)*)cccc2
P074249,410,*Oc1cc(ccc1)NC(=O)c1cc(ccc1)C(=O)Nc1ccc(cc1)*
P074292,430,*Oc1cc(ccc1)NC(=O)c1ccc(cc1)C(=O)c1cc(ccc1)C(=O)Nc1ccc(cc1)*
P074419,356.5,*c1oc(cc1)CC*
P074471,435,*Oc1ccc(cc1)NC(=O)c1ccc(cc1)P(=O)(c1ccc(cc1)C(=O)Nc1ccc(cc1)*)c1ccccc1
P074473,450,*Oc1cc(ccc1)NC(=O)c1ccc(cc1)P(=O)(c1ccc(cc1)C(=O)Nc1cc(ccc1)Oc1ccc(cc1)P(=O)(c1ccc(cc1)*)c1ccccc1)c1ccccc1
P074474,440,*Oc1ccc(cc1)NC(=O)c1ccc(cc1)P(=O)(c1ccc(cc1)C(=O)Nc1ccc(cc1)Oc1ccc(cc1)P(=O)(c1ccc(cc1)*)c1ccccc1)c1ccccc1
P074602,245,*Oc1c(cc(c(c1)OC)*)OC
P080140,300,*c1sc2c(n1)ccc(c2)c1ccc2c(sc(n2)CCCCCCCC*)c1
P084418,398,*c1sc(cc1)CC*
P090005,363.1428571,*OC(=O)CCC(=O)OCCCC*
P090022,350,*OC(=O)CCCCCCCCC(=O)OCCCC*
P090023,338.5,*OC(=O)CCCCCCCCC(=O)OCCCCCC*
P090027,408.7625,*OC(=O)c1ccc(cc1)C(=O)OCC*
P090029,373.5666667,*OC(=O)c1ccc(cc1)C(=O)OCCCC*
P090032,370,*OC(=O)c1ccc(cc1)C(=O)OCCCCCC*
P090039,486,*Oc1ccc(cc1)C(c1ccc(cc1)OC(=O)c1ccc(cc1)C(=O)*)(C)C
P090043,410.5,*OC(=O)c1cc2c(cc1)cc(cc2)C(=O)OCC*
P090049,361,*OC(=O)CCC(=O)OCCCCCC*
P090089,355.6666667,*OC(=O)CCCCC*
P090175,251,*OC(CC(=O)*)C
P090176,331.456,*OC(C(=O)*)C
P090358,240,*Oc1c(cc(cc1)C=Nc1c2c(ccc1)c(ccc2)N=Cc1cc(c(cc1)OC(=O)c1cc(ccc1)C(=O)*)OC)OC
P090359,250,*Oc1c(cc(cc1)C=Nc1c2c(ccc1)c(ccc2)N=Cc1cc(c(cc1)OC(=O)c1ccc(cc1)C(=O)*)OC)OC
P090360,230,*Oc1c(cc(cc1)C=Nc1c2c(ccc1)c(ccc2)N=Cc1cc(c(cc1)OC(=O)CCCCCCCCC(=O)*)OC)OC
P090403,190,*Oc1c(cc(cc1)C=Nc1ccc(cc1)N=Cc1cc(c(cc1)OC(=O)CCCCC(=O)*)OC)OC
P090404,235,*Oc1c(cc(cc1)C=Nc1ccc(cc1)N=Cc1cc(c(cc1)OC(=O)c1cc(ccc1)C(=O)*)OC)OC
P090405,190,*Oc1c(cc(cc1)C=Nc1ccc(cc1)N=Cc1cc(c(cc1)OC(=O)CCCCCCCCC(=O)*)OC)OC
P090424,350,*OC(=O)CCCCCCCC(=O)OCCCC*
P090441,380,*OC(=O)COCC(=O)OCCCC*
P090519,446,*OC(=O)c1cc(ccc1)c1cc(ccc1)C(=O)OCC(C(C(C*)(F)F)(F)F)(F)F
P090521,437,*OC(=O)c1cc(ccc1)C(C(C(c1cc(ccc1)C(=O)OCC(C(C(C*)(F)F)(F)F)(F)F)(F)F)(F)F)(F)F
P090542,379,*OC(=O)c1cc2c(cc1)cc(cc2)C(=O)OCCC*
P090596,320,*Oc1c(cc(cc1)C=Nc1ccc(cc1)c1ccc(cc1)N=Cc1cc(c(cc1)OC(=O)CCCCCCCCC(=O)*)OC)OC
P090597,320,*Oc1c(cc(cc1)C=Nc1ccc(cc1)c1ccc(cc1)N=Cc1cc(c(cc1)OC(=O)CCCCC(=O)*)OC)OC
P094334,415,*c1cc2c(C(=O)N(C2=O)c2ccc(cc2)C(=O)Nc2ccc(cc2)C(=O)OCCCCOC(=O)*)cc1
P094335,410,*c1cc2c(C(=O)N(C2=O)c2ccc(cc2)C(=O)Nc2ccc(cc2)C(=O)OCCCCCOC(=O)*)cc1
P094336,413,*c1cc2c(C(=O)N(C2=O)c2ccc(cc2)C(=O)Nc2ccc(cc2)C(=O)OCCCCCCOC(=O)*)cc1
P094337,410,*c1cc2c(C(=O)N(C2=O)c2ccc(cc2)C(=O)Nc2ccc(cc2)C(=O)OCCCCCCCOC(=O)*)cc1
P094338,412,*c1cc2c(C(=O)N(C2=O)c2ccc(cc2)C(=O)Nc2ccc(cc2)C(=O)OCCCCCCCCOC(=O)*)cc1
P094339,405,*c1cc2c(C(=O)N(C2=O)c2ccc(cc2)C(=O)Nc2ccc(cc2)C(=O)OCCCCCCCCCOC(=O)*)cc1
P094340,402,*c1cc2c(C(=O)N(C2=O)c2ccc(cc2)C(=O)Nc2ccc(cc2)C(=O)OCCCCCCCCCCOC(=O)*)cc1
P094341,405,*c1cc2c(C(=O)N(C2=O)c2ccc(cc2)C(=O)Nc2ccc(cc2)C(=O)OCCCCCCCCCCCCOC(=O)*)cc1
P099018,415,*c1ccc2c(c1)c(=O)oc(n2)c1cc(cc(c1)N1C(=O)c2c(C1=O)cccc2)c1oc(=O)c2c(ccc(c2)C*)n1
P100002,404,*NC(=O)CCCCC(=O)NCCCC*
P100004,390.3909091,*NC(=O)CCCCC*
P100005,410.5,*NC(=O)CCCCC(=O)NCCCCCC*
P100021,372.5,*NC(=O)CCCCC(=O)NCCCCCCCCC*
P100068,370,*Nc1ccc(cc1)c1ccc(cc1)NC(=O)c1cc(ccc1)C(=O)*
P100075,302,*NC(=O)c1cc(ccc1)C(=O)NCC(CCC*)(C)C
P100101,396.8,*NC(=O)CCCCC(=O)NCc1cc(ccc1)C*
P100113,305,*NC(=O)CCCCC(=O)NCC(CCC*)(C)C
P100115,346,*NC(=O)CCCCCCCC(=O)NCC(CCC*)(C)C
P100116,341,*NC(=O)CCCCCC(=O)NCC(CCC*)(C)C
P100117,285,*NC(=O)c1ccc(cc1)C(=O)NCC(CCC*)(C)C
P100120,286,*NC(=O)C(=O)NCC(CCC*)(C)C
P100131,522.5,*Nc1ccc(cc1)NC(=O)c1ccc(cc1)C(=O)*
P100136,479,*NC(=O)c1ccc(cc1)C(=O)NCCCCCC*
P100191,480,*NC(=O)CCCCC(=O)NC*
P100192,530,*NC(=O)CCCCCCCCC(=O)NC*
P100496,425,*Nc1ccc(cc1)NC(=O)c1ccc(cc1)P(=O)(c1ccc(cc1)C(=O)*)c1ccccc1
P100793,364,*NC(=O)c1c(c(c(c(c1Cl)Cl)C(=O)NCCCCCC*)Cl)Cl
P104291,457,*Nc1ccc(cc1)NC(=O)c1cc(ccc1)C(=O)c1ccc(cc1)C(=O)*
P104293,388,*Nc1cc(ccc1)C(=O)c1ccc(cc1)NC(=O)c1cc(ccc1)C(=O)c1ccc(cc1)C(=O)*
P104472,430,*Nc1ccc(cc1)NC(=O)c1ccc(cc1)NC(=O)c1ccc(cc1)P(=O)(c1ccc(cc1)C(=O)*)c1ccccc1
P120004,370,*NC(=O)NCCCCCC*
P120037,330,*Nc1ccc(cc1)Cc1ccc(cc1)NC(=O)NCCCCCCNC(=O)*
P130002,529.1076923,*n1c(=O)c2cc3c(cc2c1=O)c(=O)n(c3=O)c1ccc(cc1)Oc1ccc(cc1)*
P130006,433.5,*c1cc2c(C(=O)N(C2=O)c2ccc(cc2)Oc2ccc(cc2)N2C(=O)c3c(C2=O)cc(cc3)C(=O)Oc2ccc(cc2)OC(=O)*)cc1
P130020,478.074,*N1C(=O)c2c(C1=O)cc(cc2)Oc1cc2c(C(=O)N(C2=O)c2ccc(cc2)Oc2ccc(cc2)*)cc1
P130022,476.85,*N1C(=O)c2c(C1=O)cc(cc2)Oc1cc(ccc1)Oc1cc2c(C(=O)N(C2=O)c2ccc(cc2)Oc2cc(ccc2)Oc2ccc(cc2)*)cc1
P130031,496,*c1cc2c(C(=O)N(C2=O)c2ccc(cc2)Cc2ccc(cc2)N2C(=O)c3c(C2=O)cc(cc3)C(C(C(*)(F)F)(F)F)(F)F)cc1
P130034,510,*c1cc2c(C(=O)N(C2=O)c2ccc(cc2)Oc2ccc(cc2)N2C(=O)c3c(C2=O)cc(cc3)C(C(C(*)(F)F)(F)F)(F)F)cc1
P130076,570,*n1c(=O)c2cc3c(cc2c1=O)c(=O)n(c3=O)c1cc(ccc1)Oc1ccc(cc1)S(=O)(=O)c1ccc(cc1)Oc1cc(ccc1)*
P130079,554.0966667,*N1C(=O)c2c(C1=O)cc(cc2)c1cc2c(C(=O)N(C2=O)c2ccc(cc2)Oc2ccc(cc2)*)cc1
P130080,543,*N1C(=O)c2c(C1=O)c(ccc2)c1cc2c(C(=O)N(C2=O)c2ccc(cc2)Oc2ccc(cc2)*)cc1
P130104,467,*N1C(=O)c2c(C1=O)cc(cc2)Oc1cc2c(C(=O)N(C2=O)CCCCCCCC*)cc1
P130113,478.425,*N1C(=O)c2c(C1=O)cc(cc2)Oc1cc2c(C(=O)N(C2=O)c2ccc(cc2)Oc2cc(ccc2)Oc2ccc(cc2)*)cc1
P130114,515,*N1C(=O)c2c(C1=O)cc(cc2)Oc1cc2c(C(=O)N(C2=O)c2ccc(cc2)Oc2ccc(cc2)Oc2ccc(cc2)*)cc1
P130118,545.6,*c1cc2c(C(=O)N(C2=O)c2cc(ccc2)Oc2ccc(cc2)N2C(=O)c3c(C2=O)cc(cc3)C(*)(C(F)(F)F)C(F)(F)F)cc1
P130119,515.2322222,*c1cc2c(C(=O)N(C2=O)c2ccc(cc2)Oc2ccc(cc2)N2C(=O)c3c(C2=O)cc(cc3)C(*)(C(F)(F)F)C(F)(F)F)cc1
P130120,494,*c1cc2c(C(=O)N(C2=O)c2ccc(cc2)Oc2ccc(cc2)Oc2ccc(cc2)N2C(=O)c3c(C2=O)cc(cc3)C(*)(C(F)(F)F)C(F)(F)F)cc1
P130121,489,*c1cc2c(C(=O)N(C2=O)c2ccc(cc2)Oc2cc(ccc2)Oc2ccc(cc2)N2C(=O)c3c(C2=O)cc(cc3)C(*)(C(F)(F)F)C(F)(F)F)cc1
P130134,500.3333333,*c1cc2c(C(=O)N(C2=O)c2ccc(cc2)Oc2ccc(cc2)C(=O)c2cc(ccc2)C(=O)c2ccc(cc2)Oc2ccc(cc2)N2C(=O)c3c(C2=O)cc(cc3)C(=O)*)cc1
P130140,455,*N1C(=O)c2c(C1=O)cc(cc2)C(=O)c1cc2c(C(=O)N(C2=O)CCCCCC*)cc1
P130155,490,*c1cc2c(C(=O)N(C2=O)c2cc(ccc2)N2C(=O)c3c(C2=O)cc(cc3)C(=O)*)cc1
P130164,468.1218182,*c1cc2c(C(=O)N(C2=O)c2ccc(cc2)Oc2ccc(cc2)N2C(=O)c3c(C2=O)cc(cc3)C(=O)*)cc1
P130166,490,*c1cc2c(C(=O)N(C2=O)c2ccc(cc2)Cc2ccc(cc2)N2C(=O)c3c(C2=O)cc(cc3)C(=O)*)cc1
P130172,408,*c1cc2c(C(=O)N(C2=O)c2cc(ccc2)OCCOCCOc2cc(ccc2)N2C(=O)c3c(C2=O)cc(cc3)C(=O)*)cc1
P130173,485,*c1cc2c(C(=O)N(C2=O)c2ccc(cc2)OCCOc2ccc(cc2)N2C(=O)c3c(C2=O)cc(cc3)C(=O)*)cc1
P130174,432,*c1cc2c(C(=O)N(C2=O)c2ccc(cc2)OCCOCCOc2ccc(cc2)N2C(=O)c3c(C2=O)cc(cc3)C(=O)*)cc1
P130175,432,*c1cc2c(C(=O)N(C2=O)c2ccc(cc2)OCCOCCOCCOc2ccc(cc2)N2C(=O)c3c(C2=O)cc(cc3)C(=O)*)cc1
P130197,522,*N1C(=O)c2c(C1=O)cc(cc2)Oc1ccc(cc1)C(c1ccc(cc1)Oc1cc2c(C(=O)N(C2=O)c2cc(ccc2)*)cc1)(C)C
P130213,466.85,*N1C(=O)c2c(C1=O)cc(cc2)Oc1cc(ccc1)Oc1cc2c(C(=O)N(C2=O)c2ccc(cc2)Oc2ccc(cc2)*)cc1
P130229,500,*c1cc2c(C(=O)N(C2=O)c2ccc(cc2)Cc2ccc(cc2)N2C(=O)c3c(C2=O)cc(cc3)C(*)(C(F)(F)F)C(F)(F)F)cc1
P130230,480,*c1cc2c(C(=O)N(C2=O)c2ccc(cc2)C(c2ccc(cc2)N2C(=O)c3c(C2=O)cc(cc3)C(*)(C(F)(F)F)C(F)(F)F)(C)C)cc1
P130252,365,*c1cc2c(C(=O)N(C2=O)c2ccc(cc2)C(=O)NC2CCC(CC2)CC2CCC(CC2)NC(=O)*)cc1
P130276,405,*N1C(=O)C(CC1=O)Nc1ccc(cc1)Cc1ccc(cc1)NC1C(=O)N(C(=O)C1)c1ccc(cc1)Cc1ccc(cc1)*
P130313,580,*N1C(=O)c2c(C1=O)cc(cc2)c1cc2c(C(=O)N(C2=O)c2cc(ccc2)Oc2ccc(cc2)*)cc1
P130331,400,*c1cc2c(C(=O)N(C2=O)c2ccc(cc2)OCCOCCOCCOCCOc2ccc(cc2)N2C(=O)c3c(C2=O)cc(cc3)C(=O)*)cc1
P130338,325,*c1cc2c(C(=O)N(C2=O)c2cc(ccc2)C=CC(=O)OCCOC(=O)*)cc1
P130361,510,*c1cc2c(C(=O)N(C2=O)c2ccc(cc2)C(c2ccc(cc2)N2C(=O)c3c(C2=O)cc(cc3)C(=O)*)(C(F)(F)F)C(F)(F)F)cc1
P130362,525,*c1cc2c(C(=O)N(C2=O)c2ccc(cc2)N2C(=O)c3c(C2=O)cc(cc3)C(*)(C(F)(F)F)C(F)(F)F)cc1
P130364,500,*c1cc2c(C(=O)N(C2=O)c2ccc(cc2)C(c2ccc(cc2)N2C(=O)c3c(C2=O)cc(cc3)C(*)(C(F)(F)F)C(F)(F)F)(C(F)(F)F)C(F)(F)F)cc1
P130367,510,*c1cc2c(C(=O)N(C2=O)c2c(cc(c(c2C)N2C(=O)c3c(C2=O)cc(cc3)C(*)(C(F)(F)F)C(F)(F)F)C)C)cc1
P130368,500,*c1cc2c(C(=O)N(C2=O)c2c(c(c(c(c2C)C)N2C(=O)c3c(C2=O)cc(cc3)C(*)(C(F)(F)F)C(F)(F)F)C)C)cc1
P134425,500,*c1cc2c(C(=O)N(C2=O)c2cc3c(C(CC3(c3ccc(cc3)N3C(=O)c4c(C3=O)cc(cc4)C(=O)*)C)(C)C)cc2)cc1
P140031,335,*OC(=O)c1ccc(cc1)C(C(C(c1ccc(cc1)C(=O)*)(F)F)(F)F)(F)F
P150011,506.92,*Oc1ccc(cc1)C(c1ccc(cc1)OC(=O)*)(C)C
P150051,395,*Oc1cc(ccc1)C(C(C(c1cc(ccc1)OC(=O)*)(F)F)(F)F)(F)F
P160016,351,*N(CC*)C(=O)c1ccccc1
P164456,555,*c1nc2c(nc1c1ccccc1)cc(cc2)c1cc2c(nc(c(n2)c2ccc(cc2)*)c2ccccc2)cc1
P164457,568,*c1nc2c(nc1c1ccccc1)cc(cc2)c1cc2c(nc(c(n2)c2cc(ccc2)*)c2ccccc2)cc1
P164458,577,*c1nc2c(nc1c1cc3c(cc1)cccc3)cc(cc2)c1cc2c(nc(c(n2)c2ccc(cc2)*)c2cc3c(cc2)cccc3)cc1
P164459,564,*c1nc2c(nc1c1cc3c(cc1)cccc3)cc(cc2)c1cc2c(nc(c(n2)c2cc(ccc2)*)c2cc3c(cc2)cccc3)cc1
P170006,585,*[Si](C*)(C)C
P170031,356.5,*O[Si](*)(C)C
P170044,470,*O[Si](c1cc(ccc1)C(C(c1cc(ccc1)[Si](*)(C)C)(F)F)(F)F)(C)C
P170045,465,*O[Si](c1cc(ccc1)C(C(C(c1cc(ccc1)[Si](*)(C)C)(F)F)(F)F)(F)F)(C)C
P170064,411,*O[Si](c1ccc(cc1)[Si](*)(C)C)(C)C
P180012,395,*N=P(*)(Oc1ccccc1)Oc1ccccc1
P200011,375,*OS(=O)(=O)c1ccc(cc1)*
P210001,462.5,*c1ccc(cc1)*
P210003,451,*c1ccc(cc1)C(*)C
P210006,310,*c1ccc(cc1)CC*
P210007,390,*c1cc(ccc1)CC*
P210026,360,*c1cc(ccc1)*
P210045,450,*c1cc(ccc1)C(C(C(*)(F)F)(F)F)(F)F
P214568,470,*c1c(cc(cc1)*)O
P322058,416,*C(C*)c1ccc(cc1)Cn1c2ccccc2c2ccccc12
P322090,396,*C(C*)c1c(ccc(c1)C(=O)Oc1ccc(cc1)OC)C(=O)Oc1ccc(cc1)OC
P322112,406,*C(C*)c1c(ccc(c1)C(=O)Oc1ccc(cc1)OCCCC)C(=O)Oc1ccc(cc1)OCCCC
P322128,333,*C(C*)c1ccc(cc1)N(c1ccccc1)c1ccccc1
P322146,331.7,*C(C*)c1c(ccc(c1)c1ccc(cc1)C(=O)OC(CC)C)c1ccc(cc1)C(=O)OC(CC)C
P322147,324.6,*C(C*)c1c(ccc(c1)c1ccc(cc1)C(=O)OC(CCCCCC)C)c1ccc(cc1)C(=O)OC(CCCCCC)C
P322148,319,*C(C*)c1c(ccc(c1)c1ccc(cc1)C(=O)OC1C(CCC(C1)C)C(C)C)c1ccc(cc1)C(=O)OC1C(CCC(C1)C)C(C)C
P322161,392,*C(C*)c1c(ccc(c1)C(=O)OC)c1ccc(cc1)OCCCCCCCC
P322162,381,*C(C*)c1c(ccc(c1)C(=O)OCC)c1ccc(cc1)OCCCCCCCC
P322163,388,*C(C*)c1c(ccc(c1)C(=O)OCCCC)c1ccc(cc1)OCCCCCCCC
P322164,396,*C(C*)c1c(ccc(c1)C(=O)OCCCCCC)c1ccc(cc1)OCCCCCCCC
P322165,369,*C(C*)c1c(ccc(c1)C(=O)OCCCCCCCC)c1ccc(cc1)OCCCCCCCC
P322166,369,*C(C*)c1c(ccc(c1)C(=O)OCCCCCCCCCC)c1ccc(cc1)OCCCCCCCC
P322167,392,*C(C*)c1c(ccc(c1)C(=O)OCCCCCCCCCCCC)c1ccc(cc1)OCCCCCCCC
P322185,398,*C(C*)c1c(ccc(c1)C(=O)Oc1ccc(cc1)OCC)C(=O)Oc1ccc(cc1)OCC
P322186,391,*C(C*)c1c(ccc(c1)C(=O)Oc1ccc(cc1)OCCCCCC)C(=O)Oc1ccc(cc1)OCCCCCC
P322187,418,*C(C*)c1c(ccc(c1)C(=O)Oc1ccc(cc1)OCCCCCCCC)C(=O)Oc1ccc(cc1)OCCCCCCCC
P322188,416,*C(C*)c1c(ccc(c1)C(=O)Oc1ccc(cc1)OCCCCCCCCCC)C(=O)Oc1ccc(cc1)OCCCCCCCCCC
P322189,418,*C(C*)c1c(ccc(c1)C(=O)Oc1ccc(cc1)OCCCCCCCCCCCC)C(=O)Oc1ccc(cc1)OCCCCCCCCCCCC
P322190,424,*C(C*)c1c(ccc(c1)C(=O)Oc1ccc(cc1)OCCCCCCCCCCCCCC)C(=O)Oc1ccc(cc1)OCCCCCCCCCCCCCC
P322191,409,*C(C*)c1c(ccc(c1)C(=O)Oc1ccc(cc1)OCCCCCCCCCCCCCCCC)C(=O)Oc1ccc(cc1)OCCCCCCCCCCCCCCCC
P322192,408.5,*C(C*)c1c(ccc(c1)C(=O)Oc1ccc(cc1)OCCCCCCCCCCCCCCCCCC)C(=O)Oc1ccc(cc1)OCCCCCCCCCCCCCCCCCC
P322216,240,*C(C*)c1ccc(cc1)CN(N=Cc1c2c(cs1)OCCO2)c1ccccc1
P322218,352,*C(C*)c1c(ccc(c1)C(=O)OCC(C(C(F)(F)F)(F)F)(F)F)c1ccc(cc1)OC
P322219,370,*C(C*)c1c(ccc(c1)C(=O)OCC(C(C(F)(F)F)(F)F)(F)F)c1ccc(cc1)OCCCC
P322220,376,*C(C*)c1c(ccc(c1)C(=O)OCC(C(C(F)(F)F)(F)F)(F)F)c1ccc(cc1)OCCCCCC
P322221,345,*C(C*)c1c(ccc(c1)C(=O)OCC(C(C(F)(F)F)(F)F)(F)F)c1ccc(cc1)OCCCCCCCC
P322222,380,*C(C*)c1c(ccc(c1)C(=O)OCCCC)c1ccc(cc1)OC
P322223,383,*C(C*)c1c(ccc(c1)C(=O)OCCCC)c1ccc(cc1)OCCCC
P322224,384,*C(C*)c1c(ccc(c1)C(=O)OCCCC)c1ccc(cc1)OCCCCCC
P330111,440,*C(=C*)c1ccc(cc1)n1c(=O)c2cc3c(cc2c1=O)c(=O)n(c3=O)c1ccc(cc1)C#C
P330174,342,*C1C(C(C(C1)C=C*)(F)F)(C(F)(F)F)C(F)(F)F
P332036,323,*C1C(C(C(C1)C=C*)(OC(C(C(F)(F)F)(F)F)(F)F)F)(F)F
P332187,403,*c1cc2C(c3c(-c2cc1)ccc(c3)c1cc2C(c3c(-c2cc1)ccc(c3)*)(c1ccc(cc1)c1oc(nn1)c1ccc(cc1)C(C)(C)C)c1ccc(cc1)c1oc(nn1)c1ccc(cc1)C(C)(C)C)(CCCCCCCC)CCCCCCCC
P332251,298.5,*C=CC(C(*)C(=O)OCc1ccc(cc1)Br)C(=O)OCc1ccc(cc1)Br
P332252,299.2,*C=CC(C(*)C(=O)OCc1ccc(cc1)Cl)C(=O)OCc1ccc(cc1)Cl
P332282,440,*c1cc2C(c3c(-c2cc1)ccc(c3)C=Cc1cc2C(c3c(-c2cc1)ccc(c3)C=C*)(CCCCCCOc1ccc2c(c1)oc(=O)cc2)CCCCCCOc1ccc2c(c1)oc(=O)cc2)(CCCCCC)CCCCCC
P332309,420,*C1C2CC(C(C1*)C2)[Si](C)(C)C
P332321,325,*C(=C*)CCCOC(=O)c1c(ccc(c1)c1ccc(cc1)OC)c1ccc(cc1)OC
P332336,283,*C1C(CC(C1)C=C*)C(=O)OCCNC(C)(C)C
P332337,306,*C1C(CC(C1)C=C*)C(=O)OCCN(C)C
P332364,302,*C1C2C(C(C(C1*)C2)COCc1ccccc1)COCc1ccccc1
P332365,323,*C1C2C(C(C(C1*)C2)COCCCc1ccccc1)COCCCc1ccccc1
P332366,353,*C1C2CC(C(C1*)C2)CCCCc1ccccc1
P332403,369,*C(C*)OC1C2C3C(CCC3)C(C1)C2
P340020,350,*C(C(C(C*)OC)C(=O)OC)C(=O)OC
P340024,277,*C(C(C(C*)OC)(C(=O)OC)C)(C(=O)OC)C
P340034,305,*C(C*)(C(=O)OCCn1c2ccccc2c2ccccc12)C
P340098,260,*C(C*)(C(=O)OCCC(C(C(C(C(C(C(C(F)(F)F)(F)F)(F)F)(F)F)(F)F)(F)F)(F)F)(F)F)C
P340108,358,*C(C*)C(=O)OC12CC3CC(CC(C1)C3)C2
P342417,317,*C(C*)C(=O)Oc1ccc(cc1)C(=O)Oc1ccc(cc1)OC(=O)c1ccc(cc1)OCCCC
P342418,323,*C(C*)C(=O)Oc1ccc(cc1)C(=O)Oc1ccc(cc1)OC(=O)c1ccc(cc1)OCCCCC
P342419,337,*C(C*)C(=O)OCCOc1ccc(cc1)C(=O)Oc1ccc(cc1)OC(=O)c1ccc(cc1)OCCCC
P342420,340,*C(C*)C(=O)OCCOc1ccc(cc1)C(=O)Oc1ccc(cc1)OC(=O)c1ccc(cc1)OCCCCC
P342458,323,*C(C*)(C(=O)Oc1ccc(cc1)c1oc(nn1)c1ccc(cc1)C(C)(C)C)C
P342460,336,*C(C*)C(=O)OCCCCCCCCCCC
P342461,341,*C(C*)C(=O)OCCCCCCCCCCCCOc1ccc(cc1)C(=O)Oc1ccc(cc1)c1cc(ccc1)OC(=O)c1ccc(cc1)OC(=O)c1ccc(cc1)OCCCCCCCCCCCC
P342462,346,*C(C*)(C(=O)OCCCCCCOc1ccc(cc1)C(=O)Oc1ccc(cc1)c1cc(ccc1)OC(=O)c1ccc(cc1)OC(=O)c1ccc(cc1)OCCCCCCCCCCCC)C
P342463,352,*C(C*)(C(=O)OCCCCCCCCCCCCOc1ccc(cc1)C(=O)Oc1ccc(cc1)c1cc(ccc1)OC(=O)c1ccc(cc1)OC(=O)c1ccc(cc1)OCCCCCCCCCCCC)C
P342470,260,*C(C*)(C(=O)OCCC(C(C(C(F)(F)F)(F)F)(F)F)(F)F)C
P342472,260,*C(C*)(C(=O)OCCCCC(C(C(C(F)(F)F)(F)F)(F)F)(F)F)C
P342474,260,*C(C*)(C(=O)OCCCCCCC(C(C(C(F)(F)F)(F)F)(F)F)(F)F)C
P342530,362.75,*C(C*)(C(=O)OCCCCCCCCCCOc1ccc(cc1)C#Cc1c(cc(c(c1)C)C=Cc1ccncc1)C)C
P342531,336.5,*C(C*)C(=O)OCCCCCCCCCCOc1ccc(cc1)C(=O)O
P342532,336.5,*C(C*)C(=O)OCCCCCCCCCCOc1cc(ccc1)C(=O)O
P342533,294,*C(C*)C(=O)OCCCCCCCCCCOc1c(cccc1)C(=O)O
P342541,362,*C(C*)(C(=O)OCCCCCCCCCCOc1ccc(cc1)C#Cc1c(cc(c(c1)OC)C=Cc1ccncc1)OC)C
P342559,260,*C(C*)(C(=O)OCCCCC(C(C(C(C(C(F)(F)F)(F)F)(F)F)(F)F)(F)F)(F)F)C
P342584,343,*C1C2CC(C(C1*)C2)C(=O)OCCc1ccc(cc1)N(c1ccccc1)c1ccccc1
P342585,348,*C1C2CC(C(C1*)C2)C(=O)OCCc1ccc(cc1)N(c1cc(ccc1)C)c1ccccc1
P342586,349,*C1C2CC(C(C1*)C2)C(=O)OCCc1ccc(cc1)N(c1c2c(ccc1)cccc2)c1ccccc1
P342588,335,*C(C*)(C(=O)OCCCCCCCCCCOc1ccc(cc1)N1C(=O)C(=Cc2c(c3c(n2C)cccc3)C)C(=C(C)C)C1=O)C
P342589,335,*C(C*)(C(=O)OCCCCCCCCCCOc1ccc(cc1)N=Nc1ccc(cc1)[N+](=O)[O-])C
P342590,353,*C(C*)(C(=O)OCCCCCCCCCCOc1ccc(cc1)N=Nc1ccc(cc1)C#N)C
P342591,362,*C(C*)(C(=O)OCCCCCCCCCCOc1ccc(cc1)N=Nc1ccc(cc1)F)C
P342592,359,*C(C*)(C(=O)OCCCCCCCCCCOc1ccc(cc1)N=Nc1ccc(cc1)Cl)C
P342593,360,*C(C*)(C(=O)OCCCCCCCCCCOc1ccc(cc1)N=Nc1ccccc1)C
P342594,365,*C(C*)(C(=O)OCCCCCCCCCCOc1ccc(cc1)N=Nc1ccc(cc1)OC)C
P342600,391,*C(C*)(C(=O)OCCCCCCOc1c(cc(c(c1)c1ccc(cc1)c1ccc(cc1)OCCCCCCCC)OC)c1ccc(cc1)c1ccc(cc1)OCCCCCCCC)C
P342601,391,*C(C*)(C(=O)OCCCCCCOc1c(cc(c(c1)c1ccc(cc1)c1ccc(cc1)OCCCCCCCC)OCCCCCCCC)c1ccc(cc1)c1ccc(cc1)OCCCCCCCC)C
P342602,378,*C(C*)(C(=O)OCCCCCCOc1c(cc(c(c1)c1ccc(cc1)c1ccc(cc1)OC)OCCCCCCCC)c1ccc(cc1)c1ccc(cc1)OC)C
P342604,269,*C(C*)(C(=O)OCC#CO[Si](C)(C)C)C
P342613,288.9,*C(C*)(C(=O)Oc1ccc(cc1)C=Cc1ccccc1)C
P342614,284.9,*C(C*)(C(=O)Oc1c(cc(cc1OC)C=Cc1ccccc1)OC)C
P342615,283.5,*C(C*)(C(=O)OCCCCCCCCOc1ccc(cc1)C=Cc1ccccc1)C
P342620,350,*C1C2C(C(C(C1*)C2)C(=O)OCc1ccccc1)C(=O)OCc1ccccc1
P342621,348,*C1C2C(C(C(C1*)C2)C(=O)OCCc1ccccc1)C(=O)OCCc1ccccc1
P342622,333,*C1C2C(C(C(C1*)C2)C(=O)OCCCc1ccccc1)C(=O)OCCCc1ccccc1
P342623,308,*C1C2C(C(C(C1*)C2)C(=O)OCC12CC3CC(CC(C1)C3)C2)C(=O)OCC12CC3CC(CC(C1)C3)C2
P342624,300,*C1C2C(C(C(C1*)C2)C(=O)OCCC12CC3CC(CC(C1)C3)C2)C(=O)OCCC12CC3CC(CC(C1)C3)C2
P342625,345,*C1C2C(C(C(C1*)C2)C(=O)OCC1C2CCC(C1)C2)C(=O)OCC1C2CCC(C1)C2
P342626,315,*C1C2C(C(C(C1*)C2)C(=O)OCCC1C2CCC(C1)C2)C(=O)OCCC1C2CCC(C1)C2
P342699,292,*C(C*)(C(=O)OCCN(c1ccc(cc1)N=Nc1ccc(cc1)C=C(c1ccc(cc1)Br)C#N)CC)C
P342700,295,*C(C*)(C(=O)OCCN(c1ccc(cc1)N=Nc1ccc(cc1)C=C(c1cc(c(cc1)OC)OC)C#N)CC)C
P342720,277,*C(C*)(C(=O)OCCN=C=S)C
P342721,187,*C(C*)(C(=O)OCCNC(=S)NCc1ccccc1)C
P342722,167.5,*C(C*)(C(=O)OCCNC(=S)OCc1ccccc1)C
P342723,154,*C(C*)(C(=O)OCCNC(=S)SCc1ccccc1)C
P342724,184,*C(C*)(C(=O)OCCNC(=S)NCCO)C
P342725,142,*C(C*)(C(=O)OCCNC(=S)SCCO)C
P342727,312,*C(C*)(C(=O)OCCCCCCOc1ccc(cc1)N=Nc1sc2c(n1)ccc(c2)F)C
P342728,308,*C(C*)(C(=O)OCCCCCCOc1ccc(cc1)N=Nc1sc2c(n1)ccc(c2)Cl)C
P360021,170,*C1C2C(C(=C1)C(*)(C)C)CC=CC2
P360023,450,*C1(CC(c2c1cc(cc2)*)(C)C)C
P360028,400,*C1C2C(C=CC2)C(C1)C=C*
P362005,430,*C1C(CC(C1)C=C*)C1CC=CCC1
P362006,399,*c1cc2C(c3c(-c2cc1)ccc(c3)*)(CCCCCCCC)CCCCCCCC
P362032,312,*c1cc2C(c3c(-c2cc1)ccc(c3)C=C*)(CC(CCCC)CC)CC(CCCC)CC
P370045,475,*Oc1ccc(cc1)C(c1ccc(cc1)OC(=O)c1ccc(cc1)Oc1ccc(cc1)C(=O)*)(C)C
P370064,200,*Oc1ccc(cc1)N=Cc1cc(c(cc1)OC(=O)c1ccc(cc1)C(=O)Oc1c(cc(cc1)C=Nc1ccc(cc1)*)OC)OC
P370078,420,*Oc1cc(ccc1)NC(=O)c1ccc(cc1)C(=O)Nc1ccc(cc1)*
P370146,481.6666667,*Oc1c(cc(cc1Cl)*)Cl
P370149,400,*Oc1c(cc(cc1C(C)C)*)C(C)C
P370158,455,*Oc1ccc(cc1)Oc1ccc(cc1)Oc1ccc(cc1)Oc1ccc(cc1)OC(=O)c1cc(ccc1)C(=O)*
P370161,489,*Oc1ccc(cc1)Oc1ccc(cc1)Oc1ccc(cc1)Oc1ccc(cc1)OC(=O)c1ccc(cc1)Oc1ccc(cc1)C(=O)*
P370165,443,*Oc1ccc(cc1)Oc1cc(ccc1)C(=O)Oc1ccc(cc1)OC(=O)c1cc(ccc1)*
P370166,458,*Oc1ccc(cc1)Oc1cc(ccc1)C(=O)Oc1ccc(cc1)c1ccc(cc1)OC(=O)c1cc(ccc1)*
P370176,390,*OP(=O)(Oc1ccc(cc1)C(c1ccc(cc1)*)(C)C)Oc1ccccc1
P370177,405,*OP(=O)(Oc1ccc(cc1)C(c1ccc(cc1)*)(C)C)Oc1ccc(cc1)Cl
P370178,345,*OP(=O)(Oc1ccc(cc1)C(c1ccc(cc1)*)(C)C)Oc1c(cccc1Cl)Cl
P370179,290,*OP(=O)(Oc1ccc(cc1)C(c1ccc(cc1)*)(C)C)Oc1c(cc(cc1Cl)Cl)Cl
P370180,325,*OP(=O)(Oc1ccc(cc1)C(c1ccc(cc1)*)(C)C)Oc1c(c(c(c(c1Cl)Cl)Cl)Cl)Cl
P370181,285,*OP(=O)(Oc1c(c(c(c(c1Cl)Cl)*)Cl)Cl)Oc1ccccc1
P370231,450,*c1oc(nn1)c1cc(ccc1)*
P370243,520,*c1oc2c(n1)ccc(c2)c1ccc2c(oc(n2)c2cc(ccc2)*)c1
P370255,425,*c1oc2c(n1)cc(cc2)c1cc2c(oc(n2)c2cc(ccc2)*)cc1
P370256,590,*c1oc2c(n1)cc(cc2)c1cc2c(oc(n2)c2ccc(cc2)*)cc1
P370257,300,*c1oc2c(n1)cc(cc2)c1cc2c(oc(n2)CCCCCCCC*)cc1
P370269,450,*c1oc(nn1)c1ccc(cc1)*
P370275,490,*c1oc2c(n1)cc(cc2)c1cc2c(oc(n2)c2c3cc4c(cc3ccc2)c(ccc4)*)cc1
P370323,420,*O[Si](O[Si](Oc1c(cc(cc1C)c1cc(c(c(c1)C)*)C)C)(C)C)(C)C
P370324,410,*O[Si](O[Si](O[Si](Oc1c(cc(cc1C)c1cc(c(c(c1)C)*)C)C)(C)C)(C)C)(C)C
P370325,330,*O[Si](O[Si](O[Si](O[Si](Oc1c(cc(cc1C)c1cc(c(c(c1)C)*)C)C)(C)C)(C)C)(C)C)(C)C
P370326,290,*O[Si](O[Si](Oc1ccc(cc1)c1ccc(cc1)*)(C)C)(C)C
P370349,445.75,*Oc1ccc(cc1)C(c1ccc(cc1)Oc1c(c(c(c(c1F)F)C(=O)c1c(c(c(c(c1F)F)*)F)F)F)F)(C(F)(F)F)C(F)(F)F
P370350,436,*Oc1ccc(cc1)C1(c2ccccc2-c2ccccc12)c1ccc(cc1)Oc1c(c(c(c(c1F)F)C(=O)c1c(c(c(c(c1F)F)*)F)F)F)F
P370351,359,*C1(c2c(C(=O)O1)cccc2)c1ccc(cc1)Oc1c(c(c(c(c1F)F)C(=O)c1c(c(c(c(c1F)F)Oc1ccc(cc1)*)F)F)F)F
P370352,442,*Oc1ccc(cc1)C(c1ccc(cc1)Oc1c(c(c(c(c1F)F)C(=O)c1c(c(c(c(c1F)F)*)F)F)F)F)(c1ccccc1)C
P370353,514.6,*Oc1c(c(c(c(c1F)F)c1c(c(c(c(c1F)F)Oc1ccc(cc1)C(c1ccc(cc1)*)(C(F)(F)F)C(F)(F)F)F)F)F)F
P370372,480,*C1(c2c(C(=O)O1)cccc2)c1ccc(cc1)Oc1ccc(cc1)C(=O)c1ccc(cc1)Oc1ccc(cc1)*
P370384,400,*c1oc(nn1)c1ccc(cc1)Oc1ccc(cc1)NC(=O)c1cc(cc(c1)N1C(=O)c2c(C1=O)c(c(c(c2Cl)Cl)Cl)Cl)C(=O)Nc1ccc(cc1)Oc1ccc(cc1)*
P370385,400,*c1oc(nn1)c1ccc(cc1)Oc1cc(ccc1)NC(=O)c1cc(cc(c1)N1C(=O)c2c(C1=O)c(c(c(c2Cl)Cl)Cl)Cl)C(=O)Nc1cc(ccc1)Oc1ccc(cc1)*
P370403,480,*Oc1ccc(cc1)C(c1ccc(cc1)Oc1ccc(cc1)C(=O)c1c2c(ccc1)cccc2C(=O)c1ccc(cc1)*)(C)C
P370424,522,*Oc1ccc(cc1)C(c1ccc(cc1)Oc1ccc(cc1)C(=O)c1c2c(ccc1)cccc2C(=O)c1ccc(cc1)*)(C(F)(F)F)C(F)(F)F
P370425,522,*Oc1ccc(cc1)Oc1ccc(cc1)C(=O)c1c2c(ccc1)cccc2C(=O)c1ccc(cc1)*
P370426,529,*Oc1ccc(cc1)C1(c2ccccc2-c2ccccc12)c1ccc(cc1)Oc1ccc(cc1)C(=O)c1c2c(ccc1)cccc2C(=O)c1ccc(cc1)*
P370427,533,*Oc1ccc(cc1)c1ccc(cc1)Oc1ccc(cc1)C(=O)c1c2c(ccc1)cccc2C(=O)c1ccc(cc1)*
P370428,478,*Oc1c(cc(cc1)Oc1ccc(cc1)C(=O)c1c2c(ccc1)cccc2C(=O)c1ccc(cc1)*)C(C)(C)C
P370444,529.8333333,*c1cc2c(oc(n2)c2ccc(cc2)Oc2ccc(cc2)c2oc3c(n2)cc(cc3)C(*)(C(F)(F)F)C(F)(F)F)cc1
P370445,547,*c1cc2c(oc(n2)c2ccc(cc2)Oc2ccc(cc2)c2oc3c(n2)cc(cc3)C(*)(c2ccccc2)C(F)(F)F)cc1
P370446,529,*c1cc2c(oc(n2)c2ccc(cc2)C(c2ccc(cc2)c2oc3c(n2)cc(cc3)C(*)(C(F)(F)F)C(F)(F)F)(c2ccccc2)C(F)(F)F)cc1
P370447,514,*c1cc2c(oc(n2)c2ccc(cc2)C(c2ccc(cc2)c2oc3c(n2)cc(cc3)C(*)(c2ccccc2)C(F)(F)F)(c2ccccc2)C(F)(F)F)cc1
P370448,512,*c1cc2c(oc(n2)c2cc(ccc2)c2oc3c(n2)cc(cc3)C(*)(C(F)(F)F)C(F)(F)F)cc1
P370449,524,*c1cc2c(oc(n2)c2cc(ccc2)c2oc3c(n2)cc(cc3)C(*)(c2ccccc2)C(F)(F)F)cc1
P370450,527.6666667,*c1cc2c(oc(n2)c2ccc(cc2)c2oc3c(n2)cc(cc3)C(*)(C(F)(F)F)C(F)(F)F)cc1
P370451,536,*c1cc2c(oc(n2)c2ccc(cc2)c2oc3c(n2)cc(cc3)C(*)(c2ccccc2)C(F)(F)F)cc1
P370452,531,*c1cc2c(oc(n2)c2ccc(cc2)C(c2ccc(cc2)c2oc3c(n2)cc(cc3)C(*)(C(F)(F)F)C(F)(F)F)(C(F)(F)F)C(F)(F)F)cc1
P370453,520,*c1cc2c(oc(n2)c2ccc(cc2)C(c2ccc(cc2)c2oc3c(n2)cc(cc3)C(*)(c2ccccc2)C(F)(F)F)(C(F)(F)F)C(F)(F)F)cc1
P370455,508,*Oc1ccc(cc1)C(c1ccc(cc1)Oc1ccc(cc1)C(=O)c1c(c(c(c(c1c1ccc(cc1)F)c1ccc(cc1)F)c1ccc(cc1)F)c1ccc(cc1)F)C(=O)c1ccc(cc1)*)(C)C
P370456,518,*Oc1ccc(cc1)C(c1ccc(cc1)Oc1ccc(cc1)C(=O)c1c(c(c(c(c1c1ccc(cc1)F)c1ccc(cc1)F)c1ccc(cc1)F)c1ccc(cc1)F)C(=O)c1ccc(cc1)*)(C(F)(F)F)C(F)(F)F
P370457,535,*Oc1ccc(cc1)c1ccc(cc1)Oc1ccc(cc1)C(=O)c1c(c(c(c(c1c1ccc(cc1)F)c1ccc(cc1)F)c1ccc(cc1)F)c1ccc(cc1)F)C(=O)c1ccc(cc1)*
P370458,539,*Oc1ccc(cc1)C(=O)c1ccc(cc1)Oc1ccc(cc1)C(=O)c1c(c(c(c(c1c1ccc(cc1)F)c1ccc(cc1)F)c1ccc(cc1)F)c1ccc(cc1)F)C(=O)c1ccc(cc1)*
P370459,520,*Oc1ccc(cc1)C1(c2ccccc2-c2ccccc12)c1ccc(cc1)Oc1ccc(cc1)C(=O)c1c(c(c(c(c1c1ccc(cc1)F)c1ccc(cc1)F)c1ccc(cc1)F)c1ccc(cc1)F)C(=O)c1ccc(cc1)*
P370460,541,*Oc1ccc(cc1)Oc1ccc(cc1)C(=O)c1c(c(c(c(c1c1ccc(cc1)F)c1ccc(cc1)F)c1ccc(cc1)F)c1ccc(cc1)F)C(=O)c1ccc(cc1)*
P370461,517,*Oc1ccc(cc1)C(c1ccc(cc1)Oc1ccc(cc1)C(=O)c1c(c(c(c(c1c1ccccc1)c1cc2c(cc1)cccc2)c1cc2c(cc1)cccc2)c1ccccc1)C(=O)c1ccc(cc1)*)(C)C
P370462,529,*Oc1ccc(cc1)C(c1ccc(cc1)Oc1ccc(cc1)C(=O)c1c(c(c(c(c1c1ccccc1)c1cc2c(cc1)cccc2)c1cc2c(cc1)cccc2)c1ccccc1)C(=O)c1ccc(cc1)*)(C(F)(F)F)C(F)(F)F
P370463,529,*Oc1ccc(cc1)c1ccc(cc1)Oc1ccc(cc1)C(=O)c1c(c(c(c(c1c1ccccc1)c1cc2c(cc1)cccc2)c1cc2c(cc1)cccc2)c1ccccc1)C(=O)c1ccc(cc1)*
P370464,515,*Oc1ccc(cc1)C(=O)c1ccc(cc1)Oc1ccc(cc1)C(=O)c1c(c(c(c(c1c1ccccc1)c1cc2c(cc1)cccc2)c1cc2c(cc1)cccc2)c1ccccc1)C(=O)c1ccc(cc1)*
P370465,535,*Oc1ccc(cc1)C1(c2ccccc2-c2ccccc12)c1ccc(cc1)Oc1ccc(cc1)C(=O)c1c(c(c(c(c1c1ccccc1)c1cc2c(cc1)cccc2)c1cc2c(cc1)cccc2)c1ccccc1)C(=O)c1ccc(cc1)*
P370466,518,*c1c2c(c(nn1)c1ccc(cc1)Oc1ccc(cc1)C(c1ccc(cc1)Oc1ccc(cc1)*)(C(F)(F)F)C(F)(F)F)c(c(c(c2c1ccc(cc1)F)c1ccc(cc1)F)c1ccc(cc1)F)c1ccc(cc1)F
P370467,539,*c1c2c(c(nn1)c1ccc(cc1)Oc1ccc(cc1)c1ccc(cc1)Oc1ccc(cc1)*)c(c(c(c2c1ccc(cc1)F)c1ccc(cc1)F)c1ccc(cc1)F)c1ccc(cc1)F
P370468,530,*c1c2c(c(nn1)c1ccc(cc1)Oc1ccc(cc1)C(=O)c1ccc(cc1)Oc1ccc(cc1)*)c(c(c(c2c1ccc(cc1)F)c1ccc(cc1)F)c1ccc(cc1)F)c1ccc(cc1)F
P370469,523,*c1c2c(c(nn1)c1ccc(cc1)Oc1ccc(cc1)C1(c3ccccc3-c3ccccc13)c1ccc(cc1)Oc1ccc(cc1)*)c(c(c(c2c1ccc(cc1)F)c1ccc(cc1)F)c1ccc(cc1)F)c1ccc(cc1)F
P370470,536,*c1c2c(c(nn1)c1ccc(cc1)Oc1ccc(cc1)Oc1ccc(cc1)*)c(c(c(c2c1ccc(cc1)F)c1ccc(cc1)F)c1ccc(cc1)F)c1ccc(cc1)F
P370471,515,*c1c2c(c(nn1)c1ccc(cc1)Oc1ccc(cc1)C(c1ccc(cc1)Oc1ccc(cc1)*)(C)C)c(c(c(c2c1ccccc1)c1cc2c(cc1)cccc2)c1cc2c(cc1)cccc2)c1ccccc1
P370472,530,*c1c2c(c(nn1)c1ccc(cc1)Oc1ccc(cc1)C(c1ccc(cc1)Oc1ccc(cc1)*)(C(F)(F)F)C(F)(F)F)c(c(c(c2c1ccccc1)c1cc2c(cc1)cccc2)c1cc2c(cc1)cccc2)c1ccccc1
P370473,528,*c1c2c(c(nn1)c1ccc(cc1)Oc1ccc(cc1)c1ccc(cc1)Oc1ccc(cc1)*)c(c(c(c2c1ccccc1)c1cc2c(cc1)cccc2)c1cc2c(cc1)cccc2)c1ccccc1
P370474,546,*c1c2c(c(nn1)c1ccc(cc1)Oc1ccc(cc1)C(=O)c1ccc(cc1)Oc1ccc(cc1)*)c(c(c(c2c1ccccc1)c1cc2c(cc1)cccc2)c1cc2c(cc1)cccc2)c1ccccc1
P370475,542,*c1c2c(c(nn1)c1ccc(cc1)Oc1ccc(cc1)C1(c3ccccc3-c3ccccc13)c1ccc(cc1)Oc1ccc(cc1)*)c(c(c(c2c1ccccc1)c1cc2c(cc1)cccc2)c1cc2c(cc1)cccc2)c1ccccc1
P370494,510,*c1c2c(c(nn1)c1ccc(cc1)Oc1ccc(cc1)C(c1ccc(cc1)Oc1ccc(cc1)*)(C)C)c(c(c(c2c1ccc(cc1)F)c1ccc(cc1)F)c1ccc(cc1)F)c1ccc(cc1)F
P370495,547,*Oc1c(c(ccc1)Oc1ccc(cc1)c1ccc(cc1)*)C#N
P370688,500,*Oc1ccc(cc1)P(=O)(c1ccc(cc1)Oc1ccc(cc1)C(c1ccc(cc1)*)(C)C)C
P370689,477,*C1(c2c(C(=O)O1)cccc2)c1ccc(cc1)Oc1ccc(cc1)P(=O)(c1ccc(cc1)Oc1ccc(cc1)*)C
P370690,505,*Oc1ccc(cc1)P(=O)(c1ccc(cc1)Oc1ccc(cc1)C(c1ccc(cc1)*)(c1ccccc1)C(F)(F)F)C
P370691,530,*Oc1ccc(cc1)P(=O)(c1ccc(cc1)Oc1ccc(cc1)C(c1ccc(cc1)*)(C(F)(F)F)C(F)(F)F)C
P370704,515,*Oc1ccc(cc1)Oc1ccc(cc1)P(=O)(c1ccc(cc1)*)C
P370705,514,*Oc1ccc(cc1)S(=O)(=O)c1ccc(cc1)Oc1ccc(cc1)P(=O)(c1ccc(cc1)*)C
P370706,596,*Oc1ccc(cc1)S(=O)(=O)c1ccc(cc1)Oc1ccc(cc1)P(=O)(c1ccc(cc1)*)c1ccccc1
P370719,534,*c1oc2c(n1)ccc(c2)c1ccc2c(oc(n2)c2ccc(cc2)C(c2ccc(cc2)*)(C(F)(F)F)C(F)(F)F)c1
P370720,509,*c1oc2c(n1)ccc(c2)c1ccc2c(oc(n2)c2ccc(cc2)C(c2ccc(cc2)*)(c2ccccc2)C(F)(F)F)c1
P370735,515,*Oc1ccc(cc1)C(c1ccc(cc1)Oc1ccc(cc1)C(=O)C(=O)c1ccc(cc1)*)(C)C
P370736,445,*c1nnc(nc1c1ccc(cc1)Oc1ccc(cc1)C(c1ccc(cc1)Oc1ccc(cc1)*)(C)C)c1ncccc1
P370740,548,*Oc1ccc(cc1)C(c1ccc(cc1)Oc1ccc(cc1)C(=O)C(=O)c1ccc(cc1)*)(C(F)(F)F)C(F)(F)F
P370741,436,*c1nnc(nc1c1ccc(cc1)Oc1ccc(cc1)C(c1ccc(cc1)Oc1ccc(cc1)*)(C(F)(F)F)C(F)(F)F)c1ncccc1
P370742,447,*c1nnc(nc1c1ccc(cc1)Oc1ccc(cc1)C(c1ccc(cc1)Oc1ccc(cc1)*)(c1ccccc1)C)c1ncccc1
P370743,498,*Oc1ccc(cc1)C(c1ccc(cc1)Oc1ccc(cc1)C(=O)C(=O)c1ccc(cc1)*)(c1ccccc1)C
P370744,521,*Oc1ccc(cc1)C1(c2ccccc2-c2ccccc12)c1ccc(cc1)Oc1ccc(cc1)C(=O)C(=O)c1ccc(cc1)*
P370745,443,*c1nnc(nc1c1ccc(cc1)Oc1ccc(cc1)C1(c2ccccc2-c2ccccc12)c1ccc(cc1)Oc1ccc(cc1)*)c1ncccc1
P370759,430,*c1sc(cc1)Oc1ccc(cc1)C(c1ccc(cc1)Oc1sc(cc1)C(=O)*)(C)C
P370772,483,*Oc1ccc(cc1)S(=O)(=O)c1ccc(cc1)Oc1ccc(cc1)C(=C)c1ccc(cc1)*
P370773,450,*Oc1ccc(cc1)S(=O)(=O)c1ccc(cc1)Oc1ccc(cc1)C=Cc1ccc(cc1)*
P370834,500,*c1[nH]c(nc1c1ccc(cc1)Oc1ccc(cc1)P(=O)(c1ccc(cc1)Oc1ccc(cc1)*)c1ccccc1)c1ccccc1
P370835,500,*c1[nH]c(nc1c1ccc(cc1)Oc1ccc(cc1)S(=O)(=O)c1ccc(cc1)Oc1ccc(cc1)*)c1ccccc1
P370836,500,*c1[nH]c(nc1c1ccc(cc1)Oc1ccc(cc1)C(=O)c1ccc(cc1)Oc1ccc(cc1)*)c1ccccc1
P370837,500,*c1[nH]c(nc1c1ccc(cc1)Oc1ccc(cc1)C(=O)c1ccc(cc1)C(=O)c1ccc(cc1)Oc1ccc(cc1)*)c1ccccc1
P370838,500,*c1[nH]c(nc1c1ccc(cc1)Oc1ccc(cc1)C(=O)c1cc(ccc1)C(=O)c1ccc(cc1)Oc1ccc(cc1)*)c1ccccc1
P370839,500,*c1[nH]c(nc1c1ccc(cc1)Oc1ccc(cc1)C(=O)c1ccc(cc1)c1ccc(cc1)C(=O)c1ccc(cc1)Oc1ccc(cc1)*)c1ccccc1
P370840,500,*c1[nH]c(nc1c1ccc(cc1)Oc1ccc(cc1)C(=O)c1ccc(cc1)C(=O)c1ccc(cc1)C(=O)c1ccc(cc1)Oc1ccc(cc1)*)c1ccccc1
P370841,500,*c1[nH]c(nc1c1ccc(cc1)Oc1ccc(cc1)C(=O)c1ccc(cc1)Cc1ccc(cc1)C(=O)c1ccc(cc1)Oc1ccc(cc1)*)c1ccccc1
P370842,500,*c1[nH]c(nc1c1ccc(cc1)Oc1ccc(cc1)C(=O)c1ccc(cc1)Oc1ccc(cc1)C(=O)c1ccc(cc1)Oc1ccc(cc1)*)c1ccccc1
P370843,500,*c1[nH]c(nc1c1ccc(cc1)Oc1ccc(cc1)C(=O)c1cc2c(cc1)cc(cc2)C(=O)c1ccc(cc1)Oc1ccc(cc1)*)c1ccccc1
P372029,544,*Oc1ccc(cc1)c1ccc(cc1)Oc1ccc(cc1)C(=Nc1ccc(cc1)N=C(c1ccc(cc1)*)c1ccccc1)c1ccccc1
P372030,507,*Oc1ccc(cc1)Oc1ccc(cc1)C(=Nc1ccc(cc1)N=C(c1ccc(cc1)*)c1ccccc1)c1ccccc1
P372031,487,*Oc1ccc(cc1)C(=Nc1ccc(cc1)N=C(c1ccc(cc1)Oc1ccc(cc1)C(c1ccc(cc1)*)(C)C)c1ccccc1)c1ccccc1
P372032,512,*Oc1cc2c(cc1)ccc(c2)Oc1ccc(cc1)C(=Nc1ccc(cc1)N=C(c1ccc(cc1)*)c1ccccc1)c1ccccc1
P372033,486,*Oc1ccc(cc1)C(=Nc1ccc(cc1)N=C(c1ccc(cc1)Oc1ccc(cc1)C(c1ccc(cc1)*)(c1ccccc1)c1ccccc1)c1ccccc1)c1ccccc1
P372034,530,*Oc1ccc(cc1)N=C(c1ccc(cc1)Oc1ccc(cc1)c1ccc(cc1)Oc1ccc(cc1)C(=Nc1ccc(cc1)*)c1ccccc1)c1ccccc1
P372035,485,*Oc1ccc(cc1)Oc1ccc(cc1)C(=Nc1ccc(cc1)Oc1ccc(cc1)N=C(c1ccc(cc1)*)c1ccccc1)c1ccccc1
P372036,485,*Oc1ccc(cc1)N=C(c1ccc(cc1)Oc1ccc(cc1)C(c1ccc(cc1)Oc1ccc(cc1)C(=Nc1ccc(cc1)*)c1ccccc1)(C)C)c1ccccc1
P372037,513,*Oc1cc2c(cc1)ccc(c2)Oc1ccc(cc1)C(=Nc1ccc(cc1)Oc1ccc(cc1)N=C(c1ccc(cc1)*)c1ccccc1)c1ccccc1
P372038,497,*Oc1ccc(cc1)N=C(c1ccc(cc1)Oc1ccc(cc1)C(c1ccc(cc1)Oc1ccc(cc1)C(=Nc1ccc(cc1)*)c1ccccc1)(c1ccccc1)c1ccccc1)c1ccccc1
P372039,488,*Oc1ccc(cc1)C(=Nc1ccc(cc1)N=C(c1ccc(cc1)Oc1ccc(cc1)C(c1ccc(cc1)*)(C)C)C)C
P372040,463,*Oc1ccc(cc1)C(=Nc1ccc(cc1)N=C(c1ccc(cc1)Oc1ccc(cc1)C(c1ccc(cc1)*)(c1ccccc1)c1ccccc1)C)C
P372041,446,*Oc1ccc(cc1)N=C(c1ccc(cc1)Oc1ccc(cc1)C(c1ccc(cc1)Oc1ccc(cc1)C(=Nc1ccc(cc1)*)C)(C)C)C
P372042,469,*Oc1ccc(cc1)N=C(c1ccc(cc1)Oc1ccc(cc1)C(c1ccc(cc1)Oc1ccc(cc1)C(=Nc1ccc(cc1)*)C)(c1ccccc1)c1ccccc1)C
P372043,457,*Oc1ccc(cc1)C=Nc1ccc(cc1)N=Cc1ccc(cc1)Oc1ccc(cc1)C(c1ccc(cc1)*)(c1ccccc1)c1ccccc1
P372044,445,*Oc1ccc(cc1)N=Cc1ccc(cc1)Oc1ccc(cc1)C(c1ccc(cc1)Oc1ccc(cc1)C=Nc1ccc(cc1)*)(c1ccccc1)c1ccccc1
P372051,250,*c1oc(cc1)Sc1oc(cc1)C=C1C(=O)C(=C*)CCC1
P372053,250,*c1oc(cc1)Sc1oc(cc1)C=C1C(=O)C(=C*)CCCC1
P372113,469,*Oc1cc(ccc1)Oc1ccc(cc1)S(=O)(=O)c1ccc(cc1)*
P372123,602,*c1nc(nc(n1)c1ccc(cc1)Oc1ccc(cc1)c1ccc(cc1)Oc1ccc(cc1)*)c1ccccc1
P372124,585,*c1nc(nc(n1)c1ccc(cc1)Oc1ccc(cc1)Oc1ccc(cc1)*)c1ccccc1
P372125,494,*c1nc(nc(n1)c1ccc(cc1)Oc1ccc(cc1)C(c1ccc(cc1)Oc1ccc(cc1)*)(C)C)c1ccccc1
P372126,580,*c1nc(nc(n1)c1ccc(cc1)Oc1cc2c(cc1)ccc(c2)Oc1ccc(cc1)*)c1ccccc1
P372127,546,*c1nc(nc(n1)c1ccc(cc1)Oc1ccc(cc1)Sc1ccc(cc1)Oc1ccc(cc1)*)c1ccccc1
P372128,559,*c1nc(nc(n1)c1ccc(cc1)Oc1ccc(cc1)Oc1ccc(cc1)Oc1ccc(cc1)*)c1ccccc1
P372129,547,*c1nc(nc(n1)c1ccc(cc1)Oc1ccc(cc1)C(c1ccc(cc1)Oc1ccc(cc1)*)(c1ccccc1)c1ccccc1)c1ccccc1
P372153,442,*Oc1ccc(cc1)NC(=O)c1cc(ccc1)C(=O)Nc1ccc(cc1)Oc1ccc(cc1)C(c1cc(ccc1)C(c1ccc(cc1)*)(C)C)(C)C
P372212,458,*Oc1ccc(cc1)C(c1ccc(cc1)OC(=O)c1ccc(cc1)Oc1ccc(cc1)C(=O)*)(C(F)(F)F)C(F)(F)F
P372226,368.5666667,*Oc1ccc(cc1)C(c1ccc(cc1)Oc1ccc(cc1)C(C(c1ccc(cc1)*)O)O)(C)C
P372241,182,*OP(=O)(N=Nc1ccc(cc1)c1ccc(cc1)N=NP(=O)(OCC*)OCC)OCC
P372242,185,*OP(=O)(N=Nc1ccc(cc1)Oc1ccc(cc1)N=NP(=O)(OCC*)OCC)OCC
P372243,196,*OP(=O)(N=Nc1ccc(cc1)C(=O)c1ccc(cc1)N=NP(=O)(OCC*)OCC)OCC
P372244,195,*OP(=O)(N=Nc1ccc(cc1)c1ccc(cc1)N=NP(=O)(OCCCCCC*)OC)OC
P372245,195,*OP(=O)(N=Nc1ccc(cc1)Oc1ccc(cc1)N=NP(=O)(OCCCCCC*)OC)OC
P372246,211,*OP(=O)(N=Nc1ccc(cc1)C(=O)c1ccc(cc1)N=NP(=O)(OCCCCCC*)OC)OC
P372247,188,*OP(=O)(N=Nc1ccc(cc1)c1ccc(cc1)N=NP(=O)(OCCOCC*)OC)OC
P372248,193,*OP(=O)(N=Nc1ccc(cc1)Oc1ccc(cc1)N=NP(=O)(OCCOCC*)OC)OC
P372249,199,*OP(=O)(N=Nc1ccc(cc1)C(=O)c1ccc(cc1)N=NP(=O)(OCCOCC*)OC)OC
P372250,193,*OP(=O)(N=Nc1ccc(cc1)c1ccc(cc1)N=NP(=O)(OCC1CCC(CC1)C*)OC)OC
P372251,198,*OP(=O)(N=Nc1ccc(cc1)Oc1ccc(cc1)N=NP(=O)(OCC1CCC(CC1)C*)OC)OC
P372252,202,*OP(=O)(N=Nc1ccc(cc1)C(=O)c1ccc(cc1)N=NP(=O)(OCC1CCC(CC1)C*)OC)OC
P372253,185,*OP(=O)(N=Nc1ccc(cc1)c1ccc(cc1)N=NP(=O)(OCc1ccc(cc1)C*)OC)OC
P372254,186,*OP(=O)(N=Nc1ccc(cc1)Oc1ccc(cc1)N=NP(=O)(OCc1ccc(cc1)C*)OC)OC
P372255,198,*OP(=O)(N=Nc1ccc(cc1)C(=O)c1ccc(cc1)N=NP(=O)(OCc1ccc(cc1)C*)OC)OC
P372274,523,*Oc1ccc(cc1)C1(c2ccccc2-c2ccccc12)c1ccc(cc1)Oc1ccc(cc1)C(=O)c1c(cccc1)c1c(cccc1)C(=O)c1ccc(cc1)*
P372275,490,*Oc1ccc(cc1)C1(c2ccccc2-c2ccccc12)c1ccc(cc1)Oc1cc(c(cc1)C(=O)c1ccccc1)c1c(ccc(c1)*)C(=O)c1ccccc1
P372292,456,*Oc1ccc(cc1)Oc1ccc(cc1)NC(=O)c1c(cc(cc1)c1cc(c(cc1)C(=O)Nc1ccc(cc1)*)C)C
P372293,454,*Oc1cc(ccc1)Oc1ccc(cc1)NC(=O)c1c(cc(cc1)c1cc(c(cc1)C(=O)Nc1ccc(cc1)*)C)C
P372294,456,*Oc1ccc(cc1)Oc1ccc(cc1)Oc1ccc(cc1)NC(=O)c1c(cc(cc1)c1cc(c(cc1)C(=O)Nc1ccc(cc1)*)C)C
P372296,447,*Oc1ccc(cc1)S(=O)(=O)c1ccc(cc1)Oc1ccc(cc1)NC(=O)c1c(cc(cc1)c1cc(c(cc1)C(=O)Nc1ccc(cc1)*)C)C
P372297,449,*Oc1ccc(cc1)S(=O)(=O)c1ccc(cc1)Oc1cc(ccc1)NC(=O)c1c(cc(cc1)c1cc(c(cc1)C(=O)Nc1cc(ccc1)*)C)C
P372298,462,*Oc1ccc(cc1)NC(=O)c1c(cc(cc1)c1cc(c(cc1)C(=O)Nc1ccc(cc1)Oc1ccc(cc1)C(c1ccc(cc1)*)(C)C)C)C
P372302,500,*Oc1ccc(cc1)C(c1ccc(cc1)Oc1c(cc(cc1)C(=O)c1ccc(cc1)C(=O)c1cc(c(cc1)*)C(F)(F)F)C(F)(F)F)(C)C
P372303,502,*Oc1ccc(cc1)C1(c2ccccc2-c2ccccc12)c1ccc(cc1)Oc1c(cc(cc1)C(=O)c1ccc(cc1)C(=O)c1cc(c(cc1)*)C(F)(F)F)C(F)(F)F
P372304,521,*Oc1ccc(cc1)c1ccc(cc1)Oc1c(cc(cc1)C(=O)c1ccc(cc1)C(=O)c1cc(c(cc1)*)C(F)(F)F)C(F)(F)F
P372309,395,*Oc1ccc(cc1)C(c1ccc(cc1)OC(=O)c1ccc(cc1)OCCCCCCCCCCOc1ccc(cc1)C(=O)*)(C)C
P372310,402,*Oc1ccc(cc1)C(c1ccc(cc1)OC(=O)c1ccc(cc1)OCCCCCCCCCCOc1ccc(cc1)C(=O)*)(C(F)(F)F)C(F)(F)F
P372311,398,*Oc1c(cc(cc1Br)C(c1cc(c(c(c1)Br)OC(=O)c1ccc(cc1)OCCCCCCCCCCOc1ccc(cc1)C(=O)*)Br)(C)C)Br
P372312,365,*Oc1c(cc(cc1Cl)C(c1cc(c(c(c1)Cl)OC(=O)c1ccc(cc1)OCCCCCCCCCCOc1ccc(cc1)C(=O)*)Cl)(C)C)Cl
P372321,380,*c1oc(nn1)c1ccc(cc1)c1oc(nn1)c1ccc(cc1)OC(=O)c1ccc(cc1)C(=O)Oc1ccc(cc1)*
P372322,370,*c1oc(nn1)c1ccc(cc1)c1oc(nn1)c1ccc(cc1)OC(=O)c1cc(ccc1)C(=O)Oc1ccc(cc1)*
P372324,360,*c1oc(nn1)c1c(cc(cc1)c1oc(nn1)c1ccc(cc1)OC(=O)c1ccc(cc1)C(=O)Oc1ccc(cc1)*)Oc1ccccc1
P372325,365,*c1oc(nn1)c1c(cc(cc1)c1oc(nn1)c1ccc(cc1)OC(=O)c1cc(ccc1)C(=O)Oc1ccc(cc1)*)Oc1ccccc1
P372419,520,*Oc1c(cc(cc1)c1ccc(cc1)c1cc(c(cc1)Oc1ccc(cc1)C(c1ccc(cc1)*)(C(F)(F)F)C(F)(F)F)C(F)(F)F)C(F)(F)F
P372420,464,*Oc1c(cc(cc1)c1ccc(cc1)c1cc(c(cc1)Oc1ccc(cc1)C(c1ccc(cc1)*)(C)C)C(F)(F)F)C(F)(F)F
P372421,530,*Oc1ccc(cc1)C1(c2ccccc2-c2ccccc12)c1ccc(cc1)Oc1c(cc(cc1)c1ccc(cc1)c1cc(c(cc1)*)C(F)(F)F)C(F)(F)F
P372422,514,*Oc1ccc(cc1)c1ccc(cc1)Oc1c(cc(cc1)c1ccc(cc1)c1cc(c(cc1)*)C(F)(F)F)C(F)(F)F
P372423,422,*Oc1ccc(cc1)S(=O)(=O)c1ccc(cc1)Oc1c(cc(cc1)c1ccc(cc1)c1cc(c(cc1)*)C(F)(F)F)C(F)(F)F
P372424,512,*c1nc(ccc1)c1cc(c(cc1)Oc1ccc(cc1)C(c1ccc(cc1)Oc1c(cc(cc1)*)C(F)(F)F)(C(F)(F)F)C(F)(F)F)C(F)(F)F
P372425,461,*c1nc(ccc1)c1cc(c(cc1)Oc1ccc(cc1)C(c1ccc(cc1)Oc1c(cc(cc1)*)C(F)(F)F)(C)C)C(F)(F)F
P372426,536,*c1nc(ccc1)c1cc(c(cc1)Oc1ccc(cc1)C1(c2ccccc2-c2ccccc12)c1ccc(cc1)Oc1c(cc(cc1)*)C(F)(F)F)C(F)(F)F
P372427,521,*c1sc(cc1)c1cc(c(cc1)Oc1ccc(cc1)C(c1ccc(cc1)Oc1c(cc(cc1)*)C(F)(F)F)(C(F)(F)F)C(F)(F)F)C(F)(F)F
P372428,444,*c1sc(cc1)c1cc(c(cc1)Oc1ccc(cc1)C(c1ccc(cc1)Oc1c(cc(cc1)*)C(F)(F)F)(C)C)C(F)(F)F
P372429,494,*c1sc(cc1)c1cc(c(cc1)Oc1ccc(cc1)C1(c2ccccc2-c2ccccc12)c1ccc(cc1)Oc1c(cc(cc1)*)C(F)(F)F)C(F)(F)F
P372473,283,*C1COC2C1OCC2OC(=O)O*
P372510,50,*c1c2c(c(s1)*)OCCO2
P372512,499,*n1nc(c2c(c1=O)cc(cc2)Oc1cc2c(c(nn(c2=O)c2ccc(cc2)S(=O)(=O)c2ccc(cc2)*)c2ccccc2)cc1)c1ccccc1
P372513,489,*n1nc(c2c(c1=O)cc(cc2)Oc1ccc(cc1)C(c1ccc(cc1)Oc1ccc2c(c(nn(c2=O)c2ccc(cc2)S(=O)(=O)c2ccc(cc2)*)c2ccccc2)c1)(C)C)c1ccccc1
P372514,497,*n1nc(c2c(c1=O)cc(cc2)Oc1ccc2c(c(nn(c2=O)c2ccc(cc2)C(=O)c2ccc(cc2)*)c2ccccc2)c1)c1ccccc1
P372515,486,*n1nc(c2c(c1=O)cc(cc2)Oc1ccc(cc1)C(c1ccc(cc1)Oc1ccc2c(c(nn(c2=O)c2ccc(cc2)C(=O)c2ccc(cc2)*)c2ccccc2)c1)(C)C)c1ccccc1
P372516,526,*n1nc(c2c(c1=O)cc(cc2)Oc1ccc2c(c(nn(c2=O)c2c(c(ccc2)*)C#N)c2ccccc2)c1)c1ccccc1
P372517,501,*n1nc(c2c(c1=O)cc(cc2)Oc1ccc(cc1)C(c1ccc(cc1)Oc1ccc2c(c(nn(c2=O)c2c(c(ccc2)*)C#N)c2ccccc2)c1)(C)C)c1ccccc1
P372518,476,*n1nc(c2c(c1=O)cccc2)c1ccc(cc1)Oc1ccc(cc1)c1c2c(c(=O)n(n1)c1ccc(cc1)S(=O)(=O)c1ccc(cc1)*)cccc2
P372519,468,*n1nc(c2c(c1=O)cccc2)c1ccc(cc1)Oc1ccc(cc1)c1c2c(c(=O)n(n1)c1ccc(cc1)C(=O)c1ccc(cc1)*)cccc2
P372523,244,*N1C(N2N(C1=O)C(N(C2=O)c1ccc(cc1)Oc1ccc(cc1)*)c1ccc(cc1)OC)c1ccc(cc1)OC
P372528,375,*[Si]1(O[Si](O[Si](O1)(C)C)(C)C)O[Si](CC*)(C)C
P372529,441,*c1oc(nc1)c1cc(c(cc1)Oc1ccc(cc1)C(c1ccc(cc1)Oc1c(cc(cc1)*)C(F)(F)F)(C(F)(F)F)C(F)(F)F)C(F)(F)F
P372530,443,*c1oc(nc1)c1cc(c(cc1)Oc1ccc(cc1)C(c1ccc(cc1)Oc1c(cc(cc1)*)C(F)(F)F)(C)C)C(F)(F)F
P372531,460,*c1oc(nc1)c1cc(c(cc1)Oc1ccc(cc1)c1ccc(cc1)Oc1c(cc(cc1)*)C(F)(F)F)C(F)(F)F
P372532,441,*c1oc(nc1)c1cc(c(cc1)Oc1ccc(cc1)S(=O)(=O)c1ccc(cc1)Oc1c(cc(cc1)*)C(F)(F)F)C(F)(F)F
P372536,526.85,*n1nc(c2c(c1=O)cccc2)c1ccc(cc1)Oc1ccc(cc1)S(=O)(=O)c1ccc(cc1)*
P372537,487,*n1nc(c2c(c1=O)cccc2)c1ccc(cc1)Oc1ccc(cc1)C(=O)c1ccc(cc1)*
P372577,325,*Oc1ccc(cc1)NC(=O)Nc1ccc(cc1)CCc1ccc(cc1)NC(=O)Nc1ccc(cc1)*
P372578,330,*Oc1ccc(cc1)NC(=O)Nc1c(cccc1)CCc1ccc(cc1)NC(=O)Nc1ccc(cc1)*
P372579,300,*Oc1ccc(cc1)NC(=O)Nc1c(cccc1)CCc1c(cccc1)NC(=O)Nc1ccc(cc1)*
P372586,509.3333333,*Oc1cc(ccc1)Oc1ccc(cc1)C(=O)c1ccc(cc1)*
P372599,228,*C1OC(C(C(C1N)O)O*)CO
P372600,200,*C1OC(C(C(C1NC(=O)C)O)O*)CO
P372608,310,*Oc1c(cc(cc1)Oc1ccc(cc1)C(=O)c1ccc(cc1)*)S(=O)(=O)O
P372665,473,*c1oc(nn1)c1ccc(cc1)Oc1ccc(cc1)C=Cc1ccc(cc1)Oc1ccc(cc1)*
P372666,480,*c1oc(nn1)c1ccc(cc1)Oc1c2c(c(cc1)C=Cc1ccc(cc1)Oc1ccc(cc1)*)cccc2
P372667,482,*c1oc(nn1)c1c2c(c(cc1)Oc1ccc(cc1)C=Cc1ccc(cc1)Oc1c3c(c(cc1)*)cccc3)cccc2
